Repository: MettaMazza/ernos-labs-sft-platform

# Empirical evidence

Natural-science experiments preserve development observation separately from
blind test targets. A frozen relation executes without target access, seals its
complete output, and is measured afterward by a separate evaluator.

See `docs/EMPIRICAL_METHOD.md` before registering an experiment.

File: experiments/external_sources/materials/crys_001_008_v3/iucr-incommensurate-dictionary-2026-unavailable.md
Title: Just a moment...

URL Source: http://dictionary.iucr.org/Incommensurate_modulated_structure

Warning: This page maybe requiring CAPTCHA, please make sure you are authorized to access this page.

Markdown Content:
![Image 1: Icon for dictionary.iucr.org](https://dictionary.iucr.org/favicon.ico)

## dictionary.iucr.org

## Performing security verification

This website uses a security service to protect against malicious bots. This page is displayed while the website verifies you are not a bot.

File: experiments/external_sources/materials/crys_001_008_v3/iucr-modulated-structures-2009.md (part 1 of 5)
Title: A non-mathematical introduction to the superspace description of modulated structures

URL Source: http://journals.iucr.org/b/issues/2009/03/00/bk5084/index.html

Markdown Content:
### [](http://journals.iucr.org/b/issues/2009/03/00/bk5084/index.html)1. Introduction

Together with quasicrystals and composite crystals incommensurately modulated structures constitute the category of aperiodic crystals. Since modulated structures will be discussed in detail over the course of this paper the interested reader is referred to `An elementary introduction to [superspace](https://dictionary.iucr.org/Superspace) crystallography' by van Smaalen (2004[](http://journals.iucr.org/b/issues/2009/03/00/bk5084/index.html)[![Image 1: [link]](https://journals.iucr.org/logos/arrows/b_arr.gif)](http://journals.iucr.org/b/issues/2009/03/00/bk5084/index.html#BB49)) for a comprehensible description of quasicrystals and composite crystals. The diffraction patterns of modulated structures are characterized by the existence of additional Bragg reflections so that an integer indexing with three indices _hkl_ is not possible; instead, 3 + _d_ indices are required (_d_ = 1, 2 or 3). The necessity for using four or more indices must be understood as a loss of periodicity in three dimensions. To restore the periodicity, the concept of higher-dimensional [superspace](https://dictionary.iucr.org/Superspace) was developed (de Wolff, 1974[](http://journals.iucr.org/b/issues/2009/03/00/bk5084/index.html)[![Image 2: [link]](https://journals.iucr.org/logos/arrows/b_arr.gif)](http://journals.iucr.org/b/issues/2009/03/00/bk5084/index.html#BB58), 1977[](http://journals.iucr.org/b/issues/2009/03/00/bk5084/index.html)[![Image 3: [link]](https://journals.iucr.org/logos/arrows/b_arr.gif)](http://journals.iucr.org/b/issues/2009/03/00/bk5084/index.html#BB59)). Atoms are no longer points in space, but are envisioned as _d_-dimensional atomic domains (Janner & Janssen, 1977[](http://journals.iucr.org/b/issues/2009/03/00/bk5084/index.html)[![Image 4: [link]](https://journals.iucr.org/logos/arrows/b_arr.gif)](http://journals.iucr.org/b/issues/2009/03/00/bk5084/index.html#BB28)).

The theoretical foundation for the superspace approach is now well established (van Smaalen, 2007[](http://journals.iucr.org/b/issues/2009/03/00/bk5084/index.html)[![Image 5: [link]](https://journals.iucr.org/logos/arrows/b_arr.gif)](http://journals.iucr.org/b/issues/2009/03/00/bk5084/index.html#BB50)). Furthermore, considerable effort has been put into making _JANA_ 2006, a crystallographic computing system that can conveniently handle the data and structures of modulated compounds (Petricek _et al._, 2006[](http://journals.iucr.org/b/issues/2009/03/00/bk5084/index.html)[![Image 6: [link]](https://journals.iucr.org/logos/arrows/b_arr.gif)](http://journals.iucr.org/b/issues/2009/03/00/bk5084/index.html#BB37)), available and user-friendly.

However, for the majority of the crystallographic community many of the concepts and terms used in this context are still not easily accessible because superspace descriptions tend to be rather mathematical and based on inorganic examples. In this manuscript a more practical approach to this topic is presented, based on an illustrative example from a pharmaceutical crystallographic service lab. The manuscript is divided into three main sections: in the first section a working knowledge of modulated structures will be established and key terms such as modulation vector, atomic modulation function, atomic domain _etc._ will be introduced and explained. After a brief excursion into the historical and recent developments in the field of aperiodic structures this working knowledge will be illustrated in the third section where the complete process of peak indexing, data processing, structure solution and structure interpretation for an incommensurately modulated structure is presented for the [crystal structure](https://dictionary.iucr.org/Crystal_structure) of (6 _R_,7a _S_)-6-(_tert_-butyl-dimethyl-silanyloxy)-1-hydroxy-2-phenyl-5,6,7,7a-tetrahydropyrrolizin-3-one, C 19 H 27 NO 3 Si.

#### [](http://journals.iucr.org/b/issues/2009/03/00/bk5084/index.html)1.1. Modulated structures – a first definition

Most crystal structures are periodic in three dimensions and show a diffraction pattern that can be indexed with three integer numbers (Fig.1[![Image 7: [link]](https://journals.iucr.org/logos/arrows/b_arr.gif)](http://journals.iucr.org/b/issues/2009/03/00/bk5084/index.html#FIG1)). Modulated structures can be derived from those structures: here atoms, groups of atoms or even whole molecules are shifted or rotated with respect to their neighbours such that the three-dimensional translational symmetry, often considered as ![Image 8: Mathematical equation](https://journals.iucr.org/b/issues/2009/03/00/bk5084/teximages/bk5084fi1.gif) characteristic feature of a [crystal structure,](https://dictionary.iucr.org/Crystal_structure) is destroyed. These shifts and rotations in modulated structures, however, are not arbitrary; they follow distinct rules and within these distortions (or better: modulations) there is additional periodicity which can mathematically be described by so-called **atomic modulation functions** (AMFs). AMFs can be harmonic (continuous) and therefore be expressed by a sine/cosine combination or they may be discontinuous, in which case crenel or sawtooth functions are needed for their description (Fig.2[![Image 9: [link]](https://journals.iucr.org/logos/arrows/b_arr.gif)](http://journals.iucr.org/b/issues/2009/03/00/bk5084/index.html#FIG2); Petricek _et al._, 1995[](http://journals.iucr.org/b/issues/2009/03/00/bk5084/index.html)[![Image 10: [link]](https://journals.iucr.org/logos/arrows/b_arr.gif)](http://journals.iucr.org/b/issues/2009/03/00/bk5084/index.html#BB38)). Based on the periodicity of the modulation wave a distinction can be made between **commensurately** modulated structures (periodicity matches an integral number of lattice translations of the basic cell) and **incommensurately** modulated structures (periodicity does not match an integral number of lattice translations of the basic cell and is therefore incommensurate with the periodic basic structure).

[![Image 11: [Figure 1]](https://journals.iucr.org/b/issues/2009/03/00/bk5084/bk5084fig1thm.gif)](https://journals.iucr.org/b/issues/2009/03/00/bk5084/bk5084fig1.html)**[Figure 1](https://journals.iucr.org/b/issues/2009/03/00/bk5084/bk5084fig1.html)**

Two-dimensional schematic representation of a hypothetical crystal structure that is periodic in three dimensions and its schematic diffraction pattern, indexed with three integer numbers based on the reciprocal lattice vectors **a***, **b*** (not shown) and **c***. Lattice/unit cells in light grey.

[![Image 12: [Figure 2]](https://journals.iucr.org/b/issues/2009/03/00/bk5084/bk5084fig2thm.gif)](https://journals.iucr.org/b/issues/2009/03/00/bk5084/bk5084fig2.html)**[Figure 2](https://journals.iucr.org/b/issues/2009/03/00/bk5084/bk5084fig2.html)**

Schematic representation of three manifestations of a modulated structure with lost translational symmetry along the **a** axis. All three drawings in (_a_) are derived from the periodic structure shown in Fig. 1[![Image 13: [link]](https://journals.iucr.org/logos/arrows/b_arr.gif)](http://journals.iucr.org/b/issues/2009/03/00/bk5084/index.html#FIG1) by shifting or rotating the molecules. The atomic modulation functions suitable for the description of the modulated atomic positions are shown as an overlay: in the top drawing the molecules are shifted up and down parallel to **c** in a continuous harmonic (sinusoidal) way (red curve); in the middle drawing the molecules are rotated around an axis parallel to **a**, the rotation angle can be described using a sawtooth function (blue) with a discontinuity between molecules 8 and 1; in the bottom drawing the molecule adopts two different orientations which can be described by a step-like crenel function (green). Note that the modulation proceeds only along **a**, the **c** direction is not affected. (_b_) In the associated schematic diffraction pattern additional reflections (grey circles) appear along **a***. The number of satellite reflections and their intensity distribution depend on the strength and nature of the modulation. For simplicity, only one diffraction scheme was drawn.

Due to the periodic character of the modulation, additional sharp peaks appear in the diffraction pattern, just as the Bragg reflections produced by a three-dimensional crystal are a result of the periodic terms in the [structure factor](https://dictionary.iucr.org/Structure_factor) equation. These additional peaks are referred to as **satellite reflections** and usually they are weaker than the **main** reflections. The satellite reflections can lie parallel to one reciprocal axis, but they do not have to. It should be emphasized that modulated structures are not disordered but have long-range order which is reflected in those discrete additional peaks rather than in diffuse streaks. For **displacive modulations** as described above (_i.e._ the atomic positions are affected), the number of satellite reflections that can be observed depends on the amplitude of the AMFs or, in other words, on the degree of distortion/modulation present in the three-dimensional [crystal structure.](https://dictionary.iucr.org/Crystal_structure) The stronger the modulation, the stronger the satellite reflections and also the higher the order of the satellite reflections that have measurable intensity (see §1.2.3[![Image 14: [link]](https://journals.iucr.org/logos/arrows/b_arr.gif)](http://journals.iucr.org/b/issues/2009/03/00/bk5084/index.html#SEC1.2.3)).

Even though the distribution of satellite reflections in reciprocal space is not arbitrary, they cannot be described with the same three reciprocal lattice vectors that allow an integer indexing of the main reflections. Any attempt to do so results in non-integer values for _h_ and/or _k_ and/or _l_ (Fig.3[![Image 15: [link]](https://journals.iucr.org/logos/arrows/b_arr.gif)](http://journals.iucr.org/b/issues/2009/03/00/bk5084/index.html#FIG3)). For an incommensurately modulated structure there is not _any_ set of three vectors that allows an integer indexing of all (main and satellite) reflections.

[![Image 16: [Figure 3]](https://journals.iucr.org/b/issues/2009/03/00/bk5084/bk5084fig3thm.gif)](https://journals.iucr.org/b/issues/2009/03/00/bk5084/bk5084fig3.html)**[Figure 3](https://journals.iucr.org/b/issues/2009/03/00/bk5084/bk5084fig3.html)**

Indexed schematic diffraction pattern of the modulated structure of Fig.2[![Image 17: [link]](https://journals.iucr.org/logos/arrows/b_arr.gif)](http://journals.iucr.org/b/issues/2009/03/00/bk5084/index.html#FIG2), main reflections black, satellite reflections grey. Indices for main reflections are based on the lattice vectors **a***, **b*** (not shown) and **c***. Note that an integer indexing for the satellite reflections is not possible using those vectors. The deviations from the indices of the closest main reflection are (−0.25, 0, 0) for the marked satellite reflection at the top and (+0.25, 0, 0) for that at the bottom.

#### [](http://journals.iucr.org/b/issues/2009/03/00/bk5084/index.html)1.2. Handling the diffraction pattern of modulated structures

The diffraction pattern of a modulated structure (strong main reflections surrounded by weaker satellite reflections) can be approached in three different ways, two of which are based on a description in the traditional three-dimensional space, and one that is not. Since the structure, however, is not periodic in three dimensions (except for commensurate cases) any three-dimensional approach can only be regarded as an approximation. The three-dimensional approaches shall be mentioned nonetheless since the results may contain valuable information that can be used at a later stage (space-group determination in [superspace,](https://dictionary.iucr.org/Superspace) identification of groups with strongest modulation, type of AMF to describe the modulation _etc._).

##### [](http://journals.iucr.org/b/issues/2009/03/00/bk5084/index.html)1.2.1. Basic cell and average structure

The first option is to ignore the weak satellite reflections altogether and concentrate on the main reflections. The indexing procedure then delivers a so-called **basic cell** (sometimes also referred to as a **subcell**) with a volume that can accommodate a realistic number of the molecule under study (1, 2, 3 _etc._ ). In the three-dimensional [crystal structure](https://dictionary.iucr.org/Crystal_structure) using the main reflections only corresponds to averaging the contents of several unit cells and looking at a structure which is commonly referred to as the **average structure**. It is usually characterized by large anisotropic atomic displacement parameters (ADPs) as well as unrealistic bond lengths and bond angles. In the hypothetical structure of Fig.2[![Image 18: [link]](https://journals.iucr.org/logos/arrows/b_arr.gif)](http://journals.iucr.org/b/issues/2009/03/00/bk5084/index.html#FIG2), for example, the averaging would include eight unit cells (Fig. 4[![Image 19: [link]](https://journals.iucr.org/logos/arrows/b_arr.gif)](http://journals.iucr.org/b/issues/2009/03/00/bk5084/index.html#FIG4)). The inherent disadvantage of this approach is that a certain amount of information provided by the diffraction pattern, _i.e._ satellite intensity, is neglected.

[![Image 20: [Figure 4]](https://journals.iucr.org/b/issues/2009/03/00/bk5084/bk5084fig4thm.gif)](https://journals.iucr.org/b/issues/2009/03/00/bk5084/bk5084fig4.html)**[Figure 4](https://journals.iucr.org/b/issues/2009/03/00/bk5084/bk5084fig4.html)**

Neglecting satellite reflections and solving the structure in the _basic cell_ corresponds to averaging the contents of the eight unit cells shown in either of the top rows of Fig. 2[![Image 21: [link]](https://journals.iucr.org/logos/arrows/b_arr.gif)](http://journals.iucr.org/b/issues/2009/03/00/bk5084/index.html#FIG2)(_a_) by shifting the molecules parallel to **a** into one cell (H atoms omitted for clarity; the molecules from Fig. 2[![Image 22: [link]](https://journals.iucr.org/logos/arrows/b_arr.gif)](http://journals.iucr.org/b/issues/2009/03/00/bk5084/index.html#FIG2) have been moved towards each other already). Consequently, the resulting _average structure_ is characterized by large displacement ellipsoids and, in the case of a strong modulation, also by unrealistic geometric parameters.

##### [](http://journals.iucr.org/b/issues/2009/03/00/bk5084/index.html)1.2.2. Supercell and superstructure

The second way of handling the diffraction pattern is to drop the distinction between main and satellite reflections and to use all reflections equivalently for indexing (Fig.5[![Image 23: [link]](https://journals.iucr.org/logos/arrows/b_arr.gif)](http://journals.iucr.org/b/issues/2009/03/00/bk5084/index.html#FIG5)). This results in a smaller reciprocal unit cell and a reciprocal lattice where, depending on the maximum order of the satellite reflections that are observed, many reciprocal lattice points may be empty, _i.e._ have no observable intensity. In [direct space](https://dictionary.iucr.org/Direct_space) the [unit cell](https://dictionary.iucr.org/Unit_cell) is accordingly larger and is commonly referred to as a **supercell**. The resulting crystal structure is called a **superstructure** and is characterized by a large number of independent molecules in the [asymmetric unit](https://dictionary.iucr.org/Asymmetric_unit) (_Z_′; _Z_′ = 8 in the example of Fig.5[![Image 24: [link]](https://journals.iucr.org/logos/arrows/b_arr.gif)](http://journals.iucr.org/b/issues/2009/03/00/bk5084/index.html#FIG5)). In incommensurate cases where the positions of the satellite reflections do not perfectly fit the grid of the supercell lattice a deformation of reciprocal space has to be accepted which usually manifests itself in poor agreement factors, large standard deviations of refined parameters, split atoms, large ADPs _etc._ In such cases the term [superstructure](https://dictionary.iucr.org/Superstructure) approximation would be more appropriate (see also §1.4[![Image 25: [link]](https://journals.iucr.org/logos/arrows/b_arr.gif)](http://journals.iucr.org/b/issues/2009/03/00/bk5084/index.html#SEC1.4)).

[![Image 26: [Figure 5]](https://journals.iucr.org/b/issues/2009/03/00/bk5084/bk5084fig5thm.gif)](https://journals.iucr.org/b/issues/2009/03/00/bk5084/bk5084fig5.html)**[Figure 5](https://journals.iucr.org/b/issues/2009/03/00/bk5084/bk5084fig5.html)**

Using main and satellite reflections equivalently results in a large unit cell (light grey) with **a**′ = 8·**a** or, in [reciprocal space,](https://dictionary.iucr.org/Reciprocal_space)**a**′* = 1/8·**a***. Note that unless satellite reflections up to higher orders are observed, numerous reciprocal lattice points are empty (_b_). This holds especially if the satellite reflections are not along one reciprocal axis but are located in a plane (_e.g._ the **a*****c*** plane, _cf._ §3[![Image 27: [link]](https://journals.iucr.org/logos/arrows/b_arr.gif)](http://journals.iucr.org/b/issues/2009/03/00/bk5084/index.html#SEC3)).

For commensurate cases the description as a (three-dimensional) [superstructure](https://dictionary.iucr.org/Superstructure) constitutes a valid approach (_e.g._ Hao _et al._, 2005[](http://journals.iucr.org/b/issues/2009/03/00/bk5084/index.html)[![Image 28: [link]](https://journals.iucr.org/logos/arrows/b_arr.gif)](http://journals.iucr.org/b/issues/2009/03/00/bk5084/index.html#BB26); Siegler _et al._, 2008[](http://journals.iucr.org/b/issues/2009/03/00/bk5084/index.html)[![Image 29: [link]](https://journals.iucr.org/logos/arrows/b_arr.gif)](http://journals.iucr.org/b/issues/2009/03/00/bk5084/index.html#BB47)) and can even be used in combination with a (higher-dimensional) superspace treatment (Schmid & Wagner, 2005[](http://journals.iucr.org/b/issues/2009/03/00/bk5084/index.html)[![Image 30: [link]](https://journals.iucr.org/logos/arrows/b_arr.gif)](http://journals.iucr.org/b/issues/2009/03/00/bk5084/index.html#BB40)).

##### [](http://journals.iucr.org/b/issues/2009/03/00/bk5084/index.html)1.2.3. Moving into superspace

In the third approach, too, all reflections are used, but the distinction between main and satellite reflections is maintained. In a first step the reciprocal [unit cell](https://dictionary.iucr.org/Unit_cell) is established using the main reflections (_cf_ §1.2.1[![Image 31: [link]](https://journals.iucr.org/logos/arrows/b_arr.gif)](http://journals.iucr.org/b/issues/2009/03/00/bk5084/index.html#SEC1.2.1)). The second step makes use of the fact that the distribution of satellite reflections in reciprocal space is not arbitrary; they can be divided into groups in which they are equidistant not only from each other but also from the main reflection to which they belong. This systematic distribution allows the definition of a fourth vector, the so-called **modulation wavevector q**, which describes the satellite reflections with respect to their main reflection. Now every satellite peak can be uniquely identified as being _n_·**q** (_n_ = ±1, ±2, …) away from its main reflection, and one speaks of the _n_ th-order satellite reflection of this main reflection. This manuscript will be restricted to four-dimensional cases, _i.e._ one modulation wavevector **q**. The theory for five- or six-dimensional cases, where a second or even a third set of satellite reflections requires the use of one or two additional vectors, can be derived accordingly. Since five- and six-dimensional cases, however, occur mainly with higher symmetry (hexagonal, cubic) and a standardized treatment is still in the process of being developed, they are beyond the scope of this introductory guide.

Within the framework of the three reciprocal lattice vectors **a***, **b*** and **c***, which describe the basic cell, the modulation wavevector **q** can be expressed only with the help of fractional components: **q** = α**a*** + β**b*** + γ**c***. In other words, the components of **q** are given with respect to the basis vectors of the [reciprocal lattice](https://dictionary.iucr.org/Reciprocal_lattice) of the basic cell or average structure.[**1**](http://journals.iucr.org/b/issues/2009/03/00/bk5084/index.html#fn1) Please note that the number of non-zero components of **q** is not related to the dimensionality of the modulation, which is defined by the number of **q** vectors necessary for the description of [reciprocal space.](https://dictionary.iucr.org/Reciprocal_space) Depending on the rationality of α, β and γ there is now a second way (_cf._ §1.1[![Image 32: [link]](https://journals.iucr.org/logos/arrows/b_arr.gif)](http://journals.iucr.org/b/issues/2009/03/00/bk5084/index.html#SEC1.1)) to classify modulated structures as **commensurate** (all components rational) or **incommensurate** (at least one of the components irrational). In [direct space](https://dictionary.iucr.org/Direct_space) commensurate cases are characterized by a [supercell](https://dictionary.iucr.org/Supercell) in which all lattice parameters are integer multiples (1, 2, …, _n_) of the lattice parameters of the basic cell. In practice, however, it is often not easy to distinguish between commensurate and incommensurate cases, especially when the multipliers involve larger integers and the differences between a commensurate and an incommensurate approach disappear.

Working with one modulation wavevector **q** implies a transition into four-dimensional space (_cf._ §1.2.4[![Image 33: [link]](https://journals.iucr.org/logos/arrows/b_arr.gif)](http://journals.iucr.org/b/issues/2009/03/00/bk5084/index.html#SEC1.2.4)) and every reflection of the diffraction pattern can now be described in a unique way by four integer indices _h, k, l_ and _m_. This higher-dimensional concept affects all subsequent steps of structure analysis and therefore will be discussed in detail in connection with the sample structure in §3[![Image 34: [link]](https://journals.iucr.org/logos/arrows/b_arr.gif)](http://journals.iucr.org/b/issues/2009/03/00/bk5084/index.html#SEC3). A schematic illustration of the relation between superspace and three-dimensional space is given in Fig. S1 of the supplementary material.[**2**](http://journals.iucr.org/b/issues/2009/03/00/bk5084/index.html#fn2)

##### [](http://journals.iucr.org/b/issues/2009/03/00/bk5084/index.html)1.2.4. The definition of reciprocal superspace

It is difficult to envision the fourth dimension introduced in the preceeding section by looking at the **q** vector alone because **q** itself is only part of the definition of reciprocal [superspace.](https://dictionary.iucr.org/Superspace) To illustrate the relationship between three-dimensional [reciprocal space](https://dictionary.iucr.org/Reciprocal_space) and reciprocal [superspace](https://dictionary.iucr.org/Superspace) it is more convenient to focus on one line of the diffraction pattern shown in Fig. 6[![Image 35: [link]](https://journals.iucr.org/logos/arrows/b_arr.gif)](http://journals.iucr.org/b/issues/2009/03/00/bk5084/index.html#FIG6)(_a_). In this figure **q** is chosen to be parallel to **a*** (_i.e._ only the α component of **q** is non-zero). The additional fourth dimension is defined by the unity vector **e**4* (Fig. 6[![Image 36: [link]](https://journals.iucr.org/logos/arrows/b_arr.gif)](http://journals.iucr.org/b/issues/2009/03/00/bk5084/index.html#FIG6)_b_) which is perpendicular to **a*** in the plane of the paper (**e**4* is also perpendicular to **b*** and **c***, which are not shown in Fig. 6[![Image 37: [link]](https://journals.iucr.org/logos/arrows/b_arr.gif)](http://journals.iucr.org/b/issues/2009/03/00/bk5084/index.html#FIG6)). The linear combination of **e**4* and **q** defines the fourth [reciprocal lattice](https://dictionary.iucr.org/Reciprocal_lattice) vector, **a**s4* (_cf._ §1.3[![Image 38: [link]](https://journals.iucr.org/logos/arrows/b_arr.gif)](http://journals.iucr.org/b/issues/2009/03/00/bk5084/index.html#SEC1.3)). Extending this vector **a**s4* illustrates that every satellite reflection along the (three-dimensional) [reciprocal lattice](https://dictionary.iucr.org/Reciprocal_lattice) vector **a*** can now be understood as a projection of a reflection along the reciprocal superspace vector **a**s4* (dotted lines), or, in other words: **q** is the result of the projection of the additional dimension **a**s4* into three-dimensional [reciprocal space](https://dictionary.iucr.org/Reciprocal_space)**R***.

[![Image 39: [Figure 6]](https://journals.iucr.org/b/issues/2009/03/00/bk5084/bk5084fig6thm.gif)](https://journals.iucr.org/b/issues/2009/03/00/bk5084/bk5084fig6.html)**[Figure 6](https://journals.iucr.org/b/issues/2009/03/00/bk5084/bk5084fig6.html)**

Four-dimensionally indexed diffraction pattern of a hypothetical modulated structure (_a_). The vectors **a*** and **c*** which define the _basic cell_ are derived from the positions of the main reflections. The additional vector **q**, reaching from the main reflection to the satellite, can be expressed in fractions of those basic vectors: in the present example **q** = 0.125·**a*** + 0·**b*** + 0·**c***. Note that by introducing only one additional vector it is possible to uniquely index all reflections with four integer numbers. The fourth index also reveals the satellite order: the marked satellite reflection at the top is the minus second-order satellite reflection of the main reflection _3 0 2_. (_b_) Diffraction pattern generated by a one-dimensionally modulated crystal. The reflections (green circles) along **a**s4* (defined by the linear combination of ![Image 40: Mathematical equation](https://journals.iucr.org/b/issues/2009/03/00/bk5084/teximages/bk5084fi16.gif) and **q** in the plane of the paper, see §1.2.4[![Image 41: [link]](https://journals.iucr.org/logos/arrows/b_arr.gif)](http://journals.iucr.org/b/issues/2009/03/00/bk5084/index.html#SEC1.2.4)) are projected as satellite reflections (grey circles) onto **R***, the reciprocal three-dimensional space in which the reciprocal lattice vectors **a***, **b*** and **c*** (not shown) are defined (see also [supplementary material Fig. S1](https://scripts.iucr.org/cgi-bin/sendsup?bk5084) ).

#### [](http://journals.iucr.org/b/issues/2009/03/00/bk5084/index.html)1.3. Superspace and direct space – where are the atoms?

Up to this point the terminology of [superspace](https://dictionary.iucr.org/Superspace) has been used in conjunction with [reciprocal space](https://dictionary.iucr.org/Reciprocal_space) only. Now, how can the structure of an [aperiodic crystal](https://dictionary.iucr.org/Aperiodic_crystal) in [direct space](https://dictionary.iucr.org/Direct_space) be imagined? Where are the atoms? And what does it mean that `… the aperiodic structure in real space is interpreted as a cut through the (3 + _d_)-dimensional superspace description' (Janner & Janssen, 1977[![Image 42: [link]](https://journals.iucr.org/logos/arrows/b_arr.gif)](http://journals.iucr.org/b/issues/2009/03/00/bk5084/index.html#BB28))?

Before answering these questions, the following convention shall be introduced: the vectors **a**, **b** and **c** and their respective coordinates _x_, _y_ and _z_ used in classical three-dimensional crystallography will now be denoted **a**1, **a**2 and **a**3, and the coordinates as _x_ 1, _x_ 2 and _x_ 3. That way the notation can easily be extended to an arbitrary number of dimensions. Axes and coordinates in an _n_-dimensional superspace will then be referred to as **a**s1, **a**s2, **a**s3, …, **a**s _n_ and _x_ 1, _x_ 2, _x_ 3, …, _x_ _n_ (just as the reciprocal [superspace](https://dictionary.iucr.org/Superspace) direction in §1.2.4[![Image 43: [link]](https://journals.iucr.org/logos/arrows/b_arr.gif)](http://journals.iucr.org/b/issues/2009/03/00/bk5084/index.html#SEC1.2.4) was denoted **a**s4*).

Since in the superspace approach the additional dimensions are defined to be perpendicular to all three dimensions of physical space, it is impossible to illustrate all four dimensions on paper. One has to use projections (in reciprocal space) or sections (in direct space) of the higher-dimensional space, just as one would draw a two-dimensional projection of a three-dimensional crystal structure on graph paper. This way the complexity of four-dimensional space can be reduced by drawing two-dimensional sections consisting of one of the three principal axes (**a**s1, **a**s2 or **a**s3) and the axis that runs parallel to the fourth dimension.

Using this technique, a hypothetical four-dimensional (or better: (3 + 1)-dimensional) modulated structure with one atom in the unit cell shall now be considered (Fig. 7[![Image 44: [link]](https://journals.iucr.org/logos/arrows/b_arr.gif)](http://journals.iucr.org/b/issues/2009/03/00/bk5084/index.html#FIG7)). In the (_D_ + _d_) nomenclature the first number _D_ refers to the dimensions in physical space and the second number _d_ to the dimensions in additional space. As mentioned above, the illustration is simplified by drawing four unit cells in a (1 + 1)-dimensional [superspace](https://dictionary.iucr.org/Superspace) section.

[![Image 45: [Figure 7]](https://journals.iucr.org/b/issues/2009/03/00/bk5084/bk5084fig7thm.gif)](https://journals.iucr.org/b/issues/2009/03/00/bk5084/bk5084fig7.html)**[Figure 7](https://journals.iucr.org/b/issues/2009/03/00/bk5084/bk5084fig7.html)**

The superspace approach for aperiodic structures. At the top a periodic one-atom structure is shown with four equivalent positions P, P′, P′′ and P′′′ (_a_). In the aperiodic structure the four atoms have been shifted out of their original positions (small black circles) by apparently arbitrary amounts (_b_). (1 + 1)-Dimensional sketch (_c_) of the superspace approach around the atomic positions of (_b_). A section defined by the superspace vectors **a**s1 and **a**s4 is shown, with **a**s4 perpendicular to **a**1 and the angle between **a**1 and **a**s1 defined by the α component of **q** (see text). Average positions (_cf_ _a_) depicted as dashed vertical lines, `modulated positions' as solid curves (red). Please note that these red curves correspond to the red lines shown in the top row of Fig. 2[![Image 46: [link]](https://journals.iucr.org/logos/arrows/b_arr.gif)](http://journals.iucr.org/b/issues/2009/03/00/bk5084/index.html#FIG2)(_a_). The positions of the atoms in three-dimensional space (P, P′, P′′, P′′′) can be derived from the intersections of the three-dimensional space line **R** (parallel to **a**1) and the atomic modulation functions. Shifting P, P′, P′′, P′′′ into the unit cell on the left by lattice translations (dotted lines) gives the shape of the AMF of this atom, or, in other words: the AMF representing atom P in superspace is the mathematical expression of all the positions of P in the three-dimensional crystal. **R** can be drawn for different values of _t_, the phase of the modulation (here: _t_ = 0). A more detailed definition of _t_ is given in §1.3[![Image 47: [link]](https://journals.iucr.org/logos/arrows/b_arr.gif)](http://journals.iucr.org/b/issues/2009/03/00/bk5084/index.html#SEC1.3). (_d_) Superspace section with two unit cells to illustrate the significance of _t_. To calculate all interatomic distances on **R** it is sufficient to calculate all distances for the first [unit cell](https://dictionary.iucr.org/Unit_cell) from _t_ = 0 to _t_ = 1 (see text). For example, the distance _d_ 2 at _t_ = _t_ 2 in (_d_) is equivalent by translational symmetry to the distance between P′′ and P′′′ on the three-dimensional line **R** in (_c_) where _t_ = 0.

To facilitate recognizing the three-dimensional [crystal structure](https://dictionary.iucr.org/Crystal_structure) in the [superspace](https://dictionary.iucr.org/Superspace) section that will be described in Fig. 7[![Image 48: [link]](https://journals.iucr.org/logos/arrows/b_arr.gif)](http://journals.iucr.org/b/issues/2009/03/00/bk5084/index.html#FIG7)(_c_) a periodic one atom structure is shown first (Fig. 7[![Image 49: [link]](https://journals.iucr.org/logos/arrows/b_arr.gif)](http://journals.iucr.org/b/issues/2009/03/00/bk5084/index.html#FIG7)_a_). In the aperiodic variant below (Fig. 7[![Image 50: [link]](https://journals.iucr.org/logos/arrows/b_arr.gif)](http://journals.iucr.org/b/issues/2009/03/00/bk5084/index.html#FIG7)_b_) the atoms have been shifted from their original positions (small black circles) and the translational symmetry from Fig. 7[![Image 51: [link]](https://journals.iucr.org/logos/arrows/b_arr.gif)](http://journals.iucr.org/b/issues/2009/03/00/bk5084/index.html#FIG7)(_a_) is lost: the distance between P and P′, for example, is smaller than the distance between P′ and P′′.

The periodic superspace structure (Fig. 7[![Image 52: [link]](https://journals.iucr.org/logos/arrows/b_arr.gif)](http://journals.iucr.org/b/issues/2009/03/00/bk5084/index.html#FIG7)_c_) is now defined by two basis vectors **a**s1 (or **a**s2 or **a**s3) and **a**s4. This vector **a**s4 is perpendicular to the corresponding three-dimensional axis **a**1 (if **a**s1 is chosen) and the angle between **a**s1 (superspace) and **a**1 (three-dimensional space) is defined by the **q**-vector component α: ![Image 53: Mathematical equation](https://journals.iucr.org/b/issues/2009/03/00/bk5084/teximages/bk5084fi10.gif). In (3 + 1)-dimensional superspace atoms can no longer be envisioned as points in space. Instead they have to be understood as one-dimensional objects, the so-called **atomic domains**, along the fourth dimension and they are represented by a curve (mathematically: the atomic modulation function, AMF) which is periodic along **a**s4. The shape of the AMF has to be determined experimentally during structure solution and refinement. The same holds for the AMFs in the sections (**a**s2, **a**s4) and (**a**s3, **a**s4). Note that in the two dimensions shown in Fig. 7[![Image 54: [link]](https://journals.iucr.org/logos/arrows/b_arr.gif)](http://journals.iucr.org/b/issues/2009/03/00/bk5084/index.html#FIG7)(_c_) the AMF does exhibit translational symmetry, or, in more general words: within the superspace approach the additional dimensions are introduced to recover translational symmetry and the structure that is aperiodic in three dimensions becomes periodic in higher-dimensional space.

The aperiodic atomic structure in three-dimensional space (_cf._ Fig. 7[![Image 55: [link]](https://journals.iucr.org/logos/arrows/b_arr.gif)](http://journals.iucr.org/b/issues/2009/03/00/bk5084/index.html#FIG7)_b_) can now be deduced by a one-dimensional (horizontal) cut **R** (parallel to **a**1) through this two-dimensional representation of superspace. The intersections of **R** with the AMFs of the [superspace](https://dictionary.iucr.org/Superspace) atomic domains give the positions of the atoms in three-dimensional space. Note again that along the three-dimensional space line **R** there is no translational symmetry (periodicity).

If all intersections (P′, P′′, P′′′ _etc._) are shifted by translational symmetry into the left unit cell (_i.e._ parallel to **a**s1, dotted lines) the resulting curve is the atomic modulation function for the depicted atom. Or, in more general words, the shape of the AMF for any atom can be reconstructed _via_ the positions of this atom in three-dimensional space and _vice versa_.

The type of representation depicted in Fig.7[![Image 56: [link]](https://journals.iucr.org/logos/arrows/b_arr.gif)](http://journals.iucr.org/b/issues/2009/03/00/bk5084/index.html#FIG7)(_c_) occurs very frequently in the description of modulated structures and will reappear in §3[![Image 57: [link]](https://journals.iucr.org/logos/arrows/b_arr.gif)](http://journals.iucr.org/b/issues/2009/03/00/bk5084/index.html#SEC3), for example in conjunction with two-dimensional sections out of four-dimensional electron-density maps.

The atomic modulation functions are wavefunctions with a period of 1, therefore a **phase**_t_ of the modulation can be defined which runs parallel to **a**s4 and ranges from 0 (origin of cell) to 1 (origin of next cell). The coordinate of the fourth dimension, _x_ 4 (which also runs parallel to **a**s4) has to be distinguished from this new parameter _t_: in Fig.7[![Image 58: [link]](https://journals.iucr.org/logos/arrows/b_arr.gif)](http://journals.iucr.org/b/issues/2009/03/00/bk5084/index.html#FIG7)(_c_) the atoms P, P′, P′′ and P′′′ have the same phase (_t_ = 0), but different coordinates _x_ 4. The value of _t_ is found from a projection onto **a**s4 along **R** while the value for _x_ 4 is found by a projection onto **a**s4 along **a**s1. A different value of _t_ will lead to a different set of points P …P′′′ in three-dimensional space which, however, is related to the one obtained for _t_ = 0 by a simple origin shift. For a visual demonstration of the impact of _t_ onto the description of the [crystal structure](https://dictionary.iucr.org/Crystal_structure) the interested reader is referred to the `superspace playground', a website maintained by the Laboratory of Crystallography at the École Polytechnique Fédérale de Lausanne (Chapuis & Orlov, 2005[](http://journals.iucr.org/b/issues/2009/03/00/bk5084/index.html)[![Image 59: [link]](https://journals.iucr.org/logos/arrows/b_arr.gif)](http://journals.iucr.org/b/issues/2009/03/00/bk5084/index.html#BB16)).

As the whole crystal structure in three-dimensional space is defined as a three-dimensional cut **R** of the (3 + 1)-dimensional [superspace,](https://dictionary.iucr.org/Superspace) all atoms in the crystal (_i.e._ in the aperiodic three-dimensional structure) have the same phase _t_, but, as mentioned before, not the same coordinate _x_ 4. Therefore, for the crystal-chemical analysis only atoms with the same phase of the modulation, _i.e._ with the same value of _t_, can be considered. Shifting these atoms from the three-dimensional space line **R** into one [unit cell](https://dictionary.iucr.org/Unit_cell) (_via_ the restored translational symmetry of the [superspace](https://dictionary.iucr.org/Superspace) construction) provides a very elegant way for this analysis, realised, for example, in the so-called **_t_-plots** shown in §3[![Image 60: [link]](https://journals.iucr.org/logos/arrows/b_arr.gif)](http://journals.iucr.org/b/issues/2009/03/00/bk5084/index.html#SEC3): varying _t_ for a certain geometric parameter from _t_ = 0 to _t_ = 1 provides all values for this parameter occurring anywhere in the three-dimensional [crystal structure](https://dictionary.iucr.org/Crystal_structure) along **R**. This is visualized in Fig. 7[![Image 61: [link]](https://journals.iucr.org/logos/arrows/b_arr.gif)](http://journals.iucr.org/b/issues/2009/03/00/bk5084/index.html#FIG7)(_d_): the interatomic distance at the phase of the modulation _t_ = _t_ 0 is equivalent to the distance between atoms P and P′ in three-dimensional space, the distance for _t_ = _t_ 1 represents the three-dimensional space distance between P′ and P′′, the one for _t_ = _t_ 2 the three-dimensional space distance between P′′ and P′′′, and so on (note that the two atoms defining one distance still have the same _t_ value). Of course, other structural features such as coordinates, bond lengths, torsion angles, _etc._ also change with _t_, and it is exactly this variation in geometry with _t_ that is the core of the discussion of molecular geometry for modulated structures (_cf._ §3[![Image 62: [link]](https://journals.iucr.org/logos/arrows/b_arr.gif)](http://journals.iucr.org/b/issues/2009/03/00/bk5084/index.html#SEC3)).
