Repository: MettaMazza/ernos-labs-sft-platform

# Empirical evidence

Natural-science experiments preserve development observation separately from
blind test targets. A frozen relation executes without target access, seals its
complete output, and is measured afterward by a separate evaluator.

See `docs/EMPIRICAL_METHOD.md` before registering an experiment.

File: experiments/external_sources/materials/magsc_001_012_v1/nist-sc-critical-fields.txt (part 2 of 2)
Sc
EI-
0cc
Ma
good agreement was obtained between measurements
by all of the techniques, indicating that, in general, lack
of agreement among different techniques applied to
complex materials is due to the inhomogeneous nature
of the composite rather than problems with technique.
In fact, differences between the inductive and resistive
methods have been used recently to investigate crack
formation in the reaction layer of a Nb3Sn multi-
filamentary composite [35].
106


3.3 Apparatus
The specific apparatus required for the measurement
of critical field by any of the techniques discussed here
are adequately described in the references. General low
temperature experimental methods are the subject of
numerous texts (see [26] and references therein). Here
we mention only two apparatus topics that are specific
to critical field measurements, sample configuration and
high-field magnet systems. For ease of discussion we
assume that the sample is a wire and we use the resistive
technique as our model, although the comments should
usually apply to any other arrangement.
The measurement of critical parameters requires that
the sample be mounted in such a manner that it will be
as strain-free as possible after cooldown, but which as-
sures that it will not be able to move under the effect of
the applied field and current, while still maintaining
good thermal contact with the bath. Figure 14 shows
the most common sample mounting schemes. Each has
its own pros and cons which have been discussed in
detail elsewhere [24]. A particularly difficult problem
has to do with the transfer of current in and out of the
filaments in response to proximity to current contacts
and to changes in field magnitude or orientation. Care
must be taken that the measurement region is one in
Short Straight
Hairpin
Coil
Long Straight
Figure 14-Commonly used configuration for samples for the mea-
surement of critical parameters by the resistive method.
which the current has attained a stable distribution. If
the measurement involves sweeping a field, one should
be aware that current transfer among filaments will be
occurring during the sweep.
Magnet systems that attain fields much in excess of
10 T are not generally available. This makes direct mea-
surement of the critical field of the more interesting
materials at low current densities impossible. Thus, most
laboratories use approaches that involve the extrapo-
lation techniques discussed below. In the larger labora-
tories, steady fields of 12 T are available in reasonable
volumes using superconducting magnets and fields to
20 T with normal magnets. Hybrid superconducting-
normal systems exist that reach fields as high as 30 T.
Beyond that is the region attainable only with pulsed
magnet techniques. These magnets allow one to achieve
fields in the 50 T range for very short periods of time
(tens of ms) and the rapid field changes introduce a
whole new set of problems into the measurement.
3.4 Sources of Error
It is possible to do a detailed error analysis for each of
the critical field measurement methods described. How-
ever, it will nearly always show that the measurement
itself can easily be made with an accuracy near 5% and
somewhat better precision (near 2%) if care is taken in
the determination of the magnetic field and its uni-
formity and in the suppression of electronic noise. This
level of accuracy is usually quite adequate for most pur-
poses outside of the basic research laboratory. The real
problem is the uncertainty in the critical field due to
stress and nonuniformity of material in the sample and
the effect of choices of criterion and measuring current
or other experimental parameters on the final result, be
it H.2 or the transition width. Reasonable care in the
preparation, characterization, and mounting of the sam-
ples is called for here. In pulsed field techniques care
must be taken to prevent inductive heating of the mate-
rial. Other rise-time effects appear to be negligible in the
pulsed measurements [27]. In the more conventional
measurements, slowly sweeping field or temperature
seems to introduce no errors. At least it has been shown
that the value and width of the transition is essentially
the same whether one holds temperature fixed and
sweeps the field or vice versa [36].
3.5 Extrapolation Methods
The value of the critical field for modern super-
conducting materials at the temperatures of interest is
usually very high and, thus, unattainable in most labora-
tories. Several extrapolation methods are commonly
used to allow determination of H,2 at 0 or 4 K from other
data on the critical parameters. The two common meth-
107


ods are the use of data on the variation of H42 with T
near the critical temperature. where H, is relatively
low, and extrapolation using pinning theory of the crit-
ical current-versus-field behavior. Each of these meth-
ods depends critically on the use of theory to guide the
extrapolation and each has reasonable success with cer-
tain materials and fails rather dramatically with others.
For this reason, it is not possible to say that any one
technique is "correct." It depends on the material to
which it is applied. Also, these problems with cor-
rectness of the extrapolation are in addition to the prob-
lems already discussed related to the determination of
the transition value from the experimental data. A small
problem with terminology arises here also in that the
extrapolated upper critical field is nearly universally
designated H t2, a term already used (see eq (7)) to indi-
cate the theoretical critical field in the absence of para-
magnetic limiting. In some cases there is no problem
with this dual usage, but in others there definitely is the
opportunity for some confusion.
Criticalfield versus temperature. This technique re-
lies on the result from GLAG theory:
H*2(0)=a[dHc2dT]Tr.r:Tl, (14)
where a is a constant equal to 0.69 for dirty materials and
to 0.72 for clean ones. To use this method, the critical
field value is measured in the region near T. and the
resulting plot is used to get the slope and the critical
temperature. Typical data from the literature are shown
in figure 15. The success of this method depends on how
closely the material obeys the simple GLAG theory.
The relationship in eq (14) can also be modified to ac-
count for various effects like paramagnetic limiting be-
fore the extrapolation is made, but this requires a knowl-
edge of the material properties that may not exist. Also,
the value of the differential is strongly dependent on the
measuring current, with changes of as much as 30%
reported for an order of magnitude change in the cur-
rent [22]. As an example, note the widely different val-
ues obtained for the critical field of NbSn in the two
plots in figure 15. One cannot really say that current
density was the cause of the difference, but it is a strong
possibility. Thus, the chance of agreement of an extrap-
olated measurement of this type with the upper critical
field measured directly depends on the measurement
parameters and also on the extent to which the subject
material can be described by the various theoretical
treatments available. In this latter situation, the common
materials are in not too bad shape. Commercial quality
Nb3Sn is agreed to be a simple GLAG-theory material,
while the NbTi alloys show only a small amount of
paramagnetic limiting of H,,. On the other hand V 3 Ga
has a strong paramagnetic limit and the more exotic
materials, such as Pb-Mo-S, cannot in general be fit to
the theory even with the extensive modifications avail-
able for use in the literature.
There is another reason that one desires to have accu-
rately measured data on the quantity dHW,/dT near T,: it
allows an experimental determination of the electronic
specific heat coefficient, Ay, that figures prominently in
much of the theory. Comparison of eqs (15) and (5)
show that the differential divided by the normal re-
sistivity gives the value for gamma, assuming the proper
theoretical value has been used for the proportionality
coefficient. Application of this concept to numerous
NbTi alloys is given by Hawksworth and Larbalestier
[8].
Critical current versusfield. Methods of assuring that
a sample is at a fixed temperature other than that of a
liquid helium bath are not easy to achieve experi-
mentally. This fact makes the measurements just de-
scribed quite difficult. An alternative technique is to use
critical current data taken as a function of magnetic field
at relatively modest fields and use pinning theory to
extrapolate the data to zero critical current, which
should occur at H42. The success of this method depends
not only on the correct measurement of the critical cur-
rent, but also on knowledge of the exact behavior of the
pinning force with field strength. For NbTi alloys, the
expression,
FJ=c H,`h(l-h), (15)
has proven useful in some instances [39], although the
value of the exponent is not certain, being in the range
2.0 to 2.5 in most cases. Under the proper circumstances
a simple linear extrapolation of J. to zero is acceptable
1221. The material most investigated by this technique is
probably Nb 3 Sn. The pinning force expression as de-
rived by Kramer (see the discussion for eq (12)) for this
material is
(16)
where K, is a constant for the conductor. The value of K,
and its dependence on H,2, ic and other parameters may
change slightly depending on the particular theoretical
modification chosen for the scaling [11]. In any event, it
is conventional to rewrite eq (16} as
(J, H)' =K,1Hoa512(H( H-H), (17)
so that the equation becomes effectively linear in H. The
quantity on the left hand side of the equation is then
plotted as a function of applied field and a linear extrap-
olation made to zero. This method is illustrated by the
108
F,=K, h1(l-h)2,


4 8 12 16 20
TEMPERATURE. K
Figure 15-Typical data showing
the behavior of the slope of H0 2
versus Tnear T, for several com-
mon materials. The upper graph
is from [37] measured with a cur-
rentdensityof I.OA/mm'. Theex-
trapolated value of Foll for the
Nb,Sn sample is 18.45 T. The
lower graph, from [381, shows
data taken at a current density of
0.02 A/mm 2 and a fit to those
data using the simple GLAG
theory expression (eq (14)).
4 8 12 16
TEMPERATURE. K
plot of 4.2 K data shown in figure 16 in which the actual
behavior of the curve is also shown, indicating the de-
parture observed at low current values. This conductor
is the same one as shown in the lower part cf figure 15.
The present extrapolation results in a significantly lower
value for H, 2. In another instance the same author ob-
served this method to give values for Nb 3Sn that were
too high compared to those obtained by direct mea-
surement [20]. Furthermore, it has been seen that the
extrapolation is not useful for highly aspected conduc-
tors such as tapes [11]. Application of the method to
other high field materials requires a reevaluation of the
109
8
6
I.-
0
4
2
0
0
30
I-
Cuj
C-
XS
0
1.
20
10
0
0


20
Figure 16-Determination of the
upper critical field of Nb 3 Sn by
the Kramer plot extrapolation
[38]. The dashed line shows the
extrapolation. Measured values
are also shown in this region.
Note that this sample is also the
one for which data are shown in
the lower part of figure 15.
24
MAGNETIC FLUX DENSITY, T
constants used in eq (12) and effectively requires a more
detailed analysis than the linear plot [19].
3.6 Reporting of Data
Since part of our goal is to evaluate the structure of a
standard for critical field measurement, one consid-
eration that is always of importance is the content of an
adequate report of measurement. The many problems
(or potential problems) outlined above seem to call for a
very detailed report if an adequate assessment of the
results is to be made by a reader interested in applying
them to his own problem or evaluation. We suggest the
following listing be used as a guide to the necessary
components of a report. Clearly, not all parts will be
required in every case.
How the transition was determined from the raw
data, including voltage or electric field criteria (where
appropriate) and the point on the transition curve cho-
Sen for the reported value.
Width of the transition between stated limit points.
Details of sample geometry, internal structure,
orientation with respect to the measuring field, mount-
ing method considering questions of induced strain and
thermal contact (for variable temperature methods).
Variable temperature methods require careful
assessment of the effect of magnetic fields on the ther-
mometry. Methods of calibration used to account for
this effect should be described.
Results
The critical field with correct symbol [e.g., ].(T),
Measured directly or extrapolated.
Temperature of stated value (may or may not be
temperature of measurement).
Estimated accuracy of the value given.
Experiment
Measurement technique used.
Each measurement method has its own set of
reporting requirements. Most are the typical error and
parameter choices related to any measurement with
such a system. A few are of prime importance for crit-
ical field measurement reports.
Resistive transition-the current density, voltage
probe separation, distance of voltage taps from the
current contacts.
Magnetic technique-the exact method used, sam-
ple mass, magnitude of measurement fields (for in-
ductive methods), calibration technique and accu-
racy, noise on unprocessed signal.
110
400 ~1
I
-
m
CY-o
3001
200i
100
1 1 1
Nb3 Sn conductor
10,000 filaments
0.4 mm diameter
Ba 2
n1 I I "n I
U U-%
0 12 16
-


Specific heat-thermometer calibration and re-
lationship to sample temperature, sample mass, ad-
denda loss evaluation, heater power levels.
Modern data collection techniques frequently involve
processing of the data very early, perhaps even before it
is seen by the experimenter. All such processing steps
should be mentioned.
A point that is often neglected is the accuracy of the
applied magnetic field measurement. Calibration of
magnets, including evaluation of field inhomogeneity
and, in the case of superconducting magnets, the effect
of frozen-in flux is a difficult task. It is suggested that a
calibration check be made every several months and
certainly when the magnet system is first put into ser-
vice.
Extrapolation
Details of an extrapolation technique should be
given including:
The exact method used, including modifications to
the theory employed and the actual equations.
The range of actual data used in the extrapolation.
If at all possible, a graph showing the data and the
result of the extrapolation (see fig. 16).
4. Conclusions
As we mentioned at the beginning, the purpose of this
investigation is to evaluate the desirability and feasibility
of creating a standard for measurement of the critical
field of practical superconducting materials. The type of
standard under consideration is that typically produced
by organizations such as ASTM to assist in commerce.
Two standards already exist in the field of super-
conductivity, one for general definitions [43 and the
other for the measurement of critical currents below
600 A 11]. Such standards are created by consensus
among all interested parties and must be able to be used
by industrial laboratories in their day-to-day operation.
A further consideration is that there should be a demon-
strated need for the standard, at least in the forseeable
future.
A standard of this type can take several forms. It may
be any of the following: a list of definitions; a manual
outlining accepted measuring and reporting methods; a
detailed method of measurement in which apparatus,
technique, and report format are specified; or it may be
an artifact or standard reference material. Whatever the
form, it is essential that the standard be backed up with
adequate research to document the need for each re-
quirement of the standard. This is not a trivial problem,
and it is often neglected in the rush to create a standard
to solve a particular problem. Our feelings regarding the
need for and structure of a standard are given below, In
summary it seems that the time is not yet ripe for a
full-fledged standard, but there is some justification for
creating a list of standard definitions and, perhaps, an
"operation manual" or similar document. A standard
reference material approach might also prove useful, but
would be quite expensive.
4.1 Need for a Standard
Standards of the sort discussed here are usually cre-
ated in response to a need expressed by the community.
In the case of critical field, there has been a limited
expression of need. The commercial materials now in
use are, in general, adequately characterized by their
critical current versus field characteristic. Critical field
information is of most use to that group of researchers
who are trying to construct better practical materials for
high field applications by modification of the crys-
tallographic or electronic structure of various existing
materials, This group should agree among themselves
on the requirements for an acceptable measurement of
the critical field, but that is not adequate reason for
creating a standard. It is entirely conceivable that very
high field materials may become feasible in the future,
and the need could become great for a critical field
standard for commercial versions of those super-
conductors. We do feel that a few definitions related to
the critical field measurement should be added to the
general definitions standard, mostly the various mod-
ifications of H, discussed above. Furthermore, it is pos-
sible that certain groups, such as DoE, might want to
specify a critical field measurement method and data
analysis technique for a particular material. This could
be done, but it would require that some of the research
mentioned below be performed first if the document
were to have very wide application.
4.2 Measurement Standards
As should be clear from the analysis above, the cre-
ation of a detailed single measurement standard for crit-
ical field is probably impossible given the current state
of knowledge regarding the factors that influence H,2
and the inhomogeneous nature of the superconducting
portion of the practical conductor composite. However,
if an attempt were to be made, there are a few items that
should be considered. The only measurement technique
that is likely to be widely used in industry is the resistive
method applied at 4.2 K. A clever application of an
inductive technique might also be possible, but none has
111


appeared to date. Similarly, the possibility of routine
direct measurement is remote because of the expense of
high field magnets. Thus, extrapolation techniques
would have to be used and most likely those would be
critical current versus field extrapolations with the mea-
surements made at 4.2 K. Extensive research on the
pinning force phenomenon would be necessary. Signifi-
cant advances in understanding the effect of crys-
tallographic and metallurgical variations on the critical
field would be required. All these requirements could be
mitigated somewhat by the use of a standard reference
material as discussed below, but research on the mea-
surement methods and their related errors would still be
needed. A standard method should use a relatively high
current density, probably in excess of 100 A/mm 2 ,
which would avoid some of the problems, but would
result in lower critical field values.
4.3 Standard Reference Materials
This approach to the standardization of critical field
measurements is probably the most appealing for the
present circumstances. Unfortunately, it is also a very
expensive solution. The idea is to make a series of very
well characterized materials that could then be distrib-
uted for the calibration of apparatus. Such materials
could also be used to evaluate the various extrapolation
techniques. The characterization would require very
careful work, expertise in several measurement and
analysis techniques, access to high field magnets, and a
consensus as to the proper choices for the important
parameters. However, considerable progress is now be-
ing made in understanding the interactions between the
metallurgy and the superconducting properties of these
materials which may well result in an advanced (prac-
tical) superconductor with well-documented homoge-
neity and internal structure in the near future. This con-
ductor, if it can be made in significant quantities, would
be an ideal candidate for a critical field SRM.
It is a pleasure to acknowledge the help of the entire
NBS Superconductors and Magnetic Materials group,
headed by A. F. Clark, through many conversations and
suggestions. Special thanks are due R. B. Goldfarb for
assistance with the subtleties of the field of magnetic
units and J. W. Ekin for helping to keep the practicalities
of the topic in the foreground. Much of the information
on early experimental techniques was obtained from un-
published notes carefully prepared by D. T. Read. Mrs.
V. Grulke cheerfully prepared the manuscript, with
only occasional comments about amateur word-
processor users.
References
Listed here are references from the recent literature
in which the measurement or interpretation of critical
field data are discussed. Those used as text references
are numbered and make up the first part of the listing.
The others, listed alphabetically following the text
references, serve to provide background information.
Only a few of the many excellent theoretical treatments
are included.
[I] ASTM Standard for the Measurement of Critical Current
(1983).
[2] Powell, R. L., and A. F. Clark, Definitions of terms for practical
superconductors, 1. Fundamental states and flux phenom-
ena, Crogenics 17, 697-701 (1977).
[3] Powell, R. L., and A. F. Clark, Definitions of terms for practical
superconductors, 2. Critical parameters, Cryogenics 18,
137-141 (1978).
[4] ASTM Standard for Superconductor Terminology (1983).
[5] Matsumoto, H., and H. Unezawa, Interplay between magnetism
and superconductivity, Cryogenics 23, 37-51 (1983).
(6] Fickett, F. R., and R. B. Goldfarb, Magnetic properties, Chap-
ter 6 of Materials at Low Temperatures, American Society
for Metals, Metals Park, Ohio (1983).
[71 Nelson, R. A., SI: The international system of units, published
by the American Association of Physics Teachers, Stony
Brook, NY (1983).
[8] Hawksworth, D. G., and D. C. Larbalestier, Enhanced values of
H,2 in NbTi ternary and quaternary alloys, Adv. Cryo. Eng.
26, 479-486 (1980).
[91 Cody, 0. D., Phenomena and theory of superconductivity,
Chapter 3 of Superconducting Magnet Systems, H. Brechna,
ed., Springer-Verlag, New York, pp. 159-229 (1973).
[10] Beasley, M. R., New perspective on the physics of high-field
superconductors, Adv. Cryo. Eng. 28, 345-359 (1982).
[11] Suenaga, M., and D. 0. Welch, Flux pinning in bronze-
processed Nb 3Sn wires, in Filamentary A15 Super-
conductors, M. Suenaga and A. F. Clark, eds., Plenum Press,
New York, pp. 131-142 (1980).
[12] Hulm, J. K., and B. T. Matthias, Overview of superconducting
materials development, Chapter I of Superconducting Mate-
rials Science, S. Foner and B. B. Schwartz, eds., Plenum
Press, New York, pp. 1-61 (1981).
[13] Ekin, J. W., Superconductors, Chapter 13 of Materials at Low
Temperatures, American Society for Metals, Metals Park,
Ohio (1983).
[14] Huhm, J. K.; J. E. Kunzier and B. T. Matthias, The road to
superconducting materials, Physics Today, pp. 34-44 (Jan.
1981).
[15] Hulm, J. K., and B. T. Matthias, High-field, high-current super-
conductors, Science 208, 881-887 (1980).
[16] Fietz, W. A., and W. W. Webb, Hysteresis in superconducting
alloys-temperature and field dependence of dislocation pin-
ning in niobium alloys, Phys. Rev. 178, 657-667 (1969).
[17] Kramer, E. J., Scaling laws for flux pinning in hard super-
conductors, J. Appl. Phys. 44, 1360-1370 (1973).
[18] Ekin, 1. W., Mechanical properties and strain effects in super-
conductors, Chapter 3 of Superconductor Materials Science,
S. Foner and B. B. Schwartz, eds., Plenum Press, New
York, 1981, pp. 455-509.
112


[19] Ekin, J. W., Four-dimensional J-B-T-c critical surface for super-
conductors, J. Appl. Phys. 54, 303-306 (1983).
[20] Rupp, G., Parameters affecting prestrain and Bc, in multi-
filamentary Nb 3Sn conductors, Adv. Cryo. Eng. 26,
522-529 (1980).
[211 Larbalestier, D. C., Superconducting materials-A review of
recent advances and current problems in practical materi-
als, IEEE Trans. Mag. MAG-17, 1668-1686 (1981).
[22] Evetts. J. E., The characterization of superconducting
materials-Conflicts and correlations, IEEE Trans. Mag.
MAG-19, 1109 (1983).
[23] Lee, Z. H., K. Noto, Y. Watanabe, and Y. Muto, A new aniso-
tropy of the upper critical fields Hz in the Cu,8,M6 S, single
crystal, Physica 107B, 297-298 (1981).
[24] Goodrich, L. F., and F. R. Fickett, Critical current mea-
surements: A compendium of experimental results, Cryo-
genics 22, 225-241 (1982).
[251 Schooley, J. F., and R. J. Soulen, Definition of the critical
temperature of practical superconductors, in Development
of Standards for Superconductors, F. R. Fickett and A. F.
Clark, eds., NBSIR 80-1629 (1979) pp. 20-26.
[26] Materials at Low Temperatures, R. P. Reed and A. F. Clark, eds.,
American Society for Metals (1983).
[27] Fischer, O.; H. Jones, G. Bongi, M. Sergent, and R. Chevrel,
Measurements of critical fields up to 500 kG in the ternary
molybdenum sulphides, J. Phys. C; Solid State Phys. 7,
L450-L453 (1974).
[28] Hein, R. A., and R. L. Falge, Differential paramagnetic effect in
superconductors, Phys. Rev. 123, 407-415 (1961).
[29] Stewart, G. R.; B. Cort and G. W. Webb, Specific heat of A15
Nb
3Sn in fields to 18 Tesla, Phys. Rev. B 24, 3841 (1981).
[30] Stewart, G. R., Measurement of low-temperature specific heat,
Rev. Sci. Instrum. 54, 1 (1983).
[31] Foner, S.; E. J. McNiff, Jr., B. T. Matthias, and E. Corenzwit,
Properties of high superconducting transition temperature
Nb 3 Ali,-Ge. alloys, Proc. Eleventh International Confer-
ence on Low Temperature Physics I1, 1025-11032 (eds. J.
F. Allen, D. M. Finlayson, and D. M. McCall) St. Andrews
(1968).
[32] Foner, S., High field superconductors, Colloq. Int'l. CNRS 242,
423-429 (1975).
[33] Neuringer, L. J., and Y. Shapira, Nb-25%Zr in strong magnetic
fields: magnetic, resistive, ultrasonic, and thermal behavior,
Phys. Rev. 148, 231-246 (1966).
[34] Soulen, R. J., and J. H. Colwell, Equivalence of the super-
conducting transition temperature of pure indium as deter-
mined by electrical resistance, magnetic susceptibility, and
heat-capacity measurements, J. Low Temp. Phys. 5,
325-333 (1971).
[35] Cave, J. R., and C. A. F. Weir, Cracking and layer growth in
Nb 3Sn bronze route material, IEEE Trans. Mag. MAG-19,
1120 (1983).
[36] Habermeier, H.-U., Disorder and the upper critical field of
NbGe, IEEE Trans. Mag. MAG-17, 1657-1659 (1981).
[37] Spencer, C. R.; P. A. Sanger and M. Young, The temperature
and magnetic field dependence of superconducting critical
current densities of multifilamentary Nb 3Sn and NbTi com-
posite wires, IEEE Trans. Mag. MAG-i5, 76-79 (1979).
[38] Rupp, G.; E. J. McNiff, Jr. and S. Foner, Upper critical field in
multifilamentary Nb 3 Sn conductors, IEEE Trans. Mag.
MAG-17, 370-373 (1981).
[39] Hillmann, H., and K. J. Best, New measurements of critical data
of optimized NbTi superconductors, IEEE Trans. Mag.
MAG-13, 1568-1570 (1977).
Critical Field Determination for Practical
Superconductors
Braginski, A. I., and H. C. Freygardt, Workshop on superconductors
for magnets: Frontiers of technology, IEEE Trans. Mag. MAG-17,
2343-2354 (1981).
Bulakh, I. E.; S. V. Drozdova, C. A. Kalyushnaya, V. M. Pan, V. F.
Primachenko, A. D. Shevchenko, N. V. Shevchuk, and M. V.
Shubaev, Ultrahigh critical magnetic field superconductors
Pb 9 fMo6 S.5 ., IEEE Trans. Mag. MAG-17, 1642-1644 (1981).
Dew-Hughes, D., Practical superconducting materials, Chapter 2 of
Superconducting Machines and Devices, S. Foner and B. B. Sch-
wartz, eds., Plenum Press, New York, pp. 87-137 (1974).
Fietz, W. A., and C. H. Rosner, Advances in superconductive magnets
and materials, IEEE Trans. Mag., pp. 239-259 (June 1974).
Flukiger, R.; S. Foner, E. J. McNiff, Jr., and B. B. Schwartz, Effects
of material parameters on H,2 in A15 superconductors, J. Mag.
Mag. Mater. 11, 186-188 (1979).
Flukiger, R., Phase relationships, basic metallurgy, and super-
conducting properties of Nb,Sn and related compounds, Adv.
Cryo. Eng. 28, 399-413 (1982).
Flukiger, R.; W. Schauer, W. Specking, L. Oddi, L. Pintschovius, W.
Mullner, and B. Lachal, The phase relationships in Nb
3 Sn wires at
low temperatures as detected by crystallographical (neutron and
x-ray diffraction) and by physical [B, 2(T), J, vs. c] measurements,
Adv. Cryo. Eng. 28, 361-370 (1982).
Fujii, G., Present practices in Japan for the measurement and defini-
tion of various superconducting parameters, Cryogenics 21, 21-38
(1981).
Geballe, T. H., and J. K. Hulm, Superconductors in electric-power
technology, Scientific American (November 1980).
Goncharov, 1. N., and 1. S. Khukharova, Investigation of the resistive
behavior of a type-II superconductor near the upper critical field
strength, Sov. Phys. JETP 35, 331-336 (1972).
Hoard, R. W.; R. M. Scanlan, G. S. Smith, and C. L. Farrell, The
effect of strain on the martensitic phase transition in super-
conducting NbSn, IEEE Trans. Mag. MAG-17, 364-367 (1981).
Khan, H. R., and W. Schauer, Microstructure and superconductivity
of some C15 laves phase alloys: V
2 Hf, V 2Hf,,Nb4 9 and V2Hf51 Ti28,
IEEE Trans. Mag. MG-17, 1017-1020 (1981).
Landwehr, G., Problems connected with the generation of continuous
magnetic fields above 15 Tesla, IEEE Trans. Mag. MAG-17,
1768-1774 (1981).
Larbalestier, D. C., Nb-Ti alloy superconductors-Present status and
potential for improvement, Adv. Cryo. Eng. 26, 10-36 (1980).
Larbalestier, D. C., Niobium-titanium superconducting materials,
Chapter 3 of Superconductor Materials Science, S. Foner and B. B.
Schwartz, eds., Plenum Press, New York, pp. 133-199 (1981).
Morohashi, S.; K. Noto, N. Kobayashi, and Y. Muto, Thermodynamic
properties and fundamental parameters of single crystal
Cui.sMoSt, Physica 1088, 929-930 (1981).
Orlando, T. P.; J. A. Alexander, S. J. Bending, J, Kwo, S. J. Poon, R.
H. Hammond, M. R. Beasley, E. J. McNiff, Jr., and S. Foner, The
role of disorder in maximizing the upper critical field in the Nb-Sn
system, IEEE Trans. Mag. MAG-17, 368-369 (1981).
Roberts, B. W., Survey of superconductive materials and critical eval-
uation of selected properties, J. Phys. Chem. Ref. Data 5, 581-821
(1976).
Scanlan, R. M., Superconducting materials, Ain. Rev. Mater. Sci. 10,
113-132 (1980).
Schauer, W., and W. Schelb, Improvement of NbSn high field critical
current by a two-stage reaction, IEEE Trans. Mag. MAG-17,
374-377 (1981)
Tachikawa, K., Recent developments in filamentary compound super-
conductors, Adv. Cryo. Eng. 28, 29-40 (1982).
113
