Repository: MettaMazza/ernos-labs-sft-platform

[Zenodo Paper 002 DOI: 10.5281/zenodo.21535458](https://doi.org/10.5281/zenodo.21535458) | [PDF](output/pdf/from-nothing-to-fold-foundation-branch-paper-002.pdf) | [Canonical Markdown](publications/successors/foundation/FROM_NOTHING_TO_FOLD_FOUNDATION_PAPER_002.md)

# From Nothing to Fold

## A premise-free, parameter-free and machine-closed Foundation for Smithian Fold Theory

**Foundation Branch Paper 002 - exhaustive V3 successor**
**Maria Smith** - Independent researcher and founder, Ernos Labs
Email: Maria.Smith.Sftoe@gmail.com
GitHub: https://github.com/MettaMazza
Discord submissions: https://discord.gg/ucwGryVxGr
Date: 24 July 2026
Paper licence: CC BY 4.0 * Code licence: Apache-2.0

> **Principal result.** Starting from the operational impossibility of presenting

## Abstract

This paper reports the completed Foundation successor of the third clean-room
Smithian Fold Theory reconstruction. The live branch contains **16
model-admitted theorems**, **5,222 generated candidate classes**,
**64 required adverse-control executions**, and **16
implementation-distinct reproductions**. Its V1/V2 ownership audit reviewed all
**763** registered prior entries, decomposed the 24 Foundation-relevant source
entries into atomic components, assigned **32**
Foundation-owned obligations and closed all **32**
at the registered exact strength.

The reconstruction adds six laws absent from Foundation Paper 001: the complete
exact operational interface; the uniquely forced half-One ground; the exact
two-preimage Fold dynamics and uniform-partition theorem; the four-map and
84-composition least-size uniqueness theorem; the depth-independent replayable
derivation-trace theorem; and the 2,048-path fail-closed admission theorem. It
also resolves a prior terminology collision by distinguishing complement from
half-One phase translation, preserving both exact results without silently
identifying different operations.

This is a formal Foundation branch. It owns no physical constant, dimensional
quantity or observational dataset. Accordingly, physical measurement is not an
applicable evidence class here. The empirically consequential result is instead
the forced one-way boundary: future empirical branches must seal an exact
prediction before authoritative target data open, retain every row and preserve
both accepted and rejected receipts. The paper includes the complete dependency,
candidate, elimination, control, certificate and receipt route for every theorem.

## 20. One-way derivation-to-measurement boundary

**Claim:** `SFT-FOUNDATION-MEASURED-VALUE-BOUNDARY-001`

> The unique admissible interface between SFT derivation and conventional measurement is one-way: an exact source-bound law seals its consequence before an identified external target is opened, measurement preserves every row, and no measured value, score or target may select or mutate the law.

## 23. Measurement, falsification and non-claim boundary

No theorem in this Foundation inventory outputs a physical constant, unit,
material property or observed frequency. Inventing a measurement here would be
category error. The applicable external evidence is implementation-distinct
formal reproduction. Physical and other empirical branches must satisfy the
measurement-boundary theorem derived here:

1. freeze source and candidate grammar;
2. derive and seal the exact consequence without target access;
3. open an independently identified authoritative target;
4. compare every row with full units and uncertainty where applicable;
5. run deliberately false and tampered controls;
6. preserve success, failure and rejection; and
7. prohibit the comparison from mutating the law.

The Foundation branch is falsified at its declared scope by any reproducible
case in which the bound candidate generator omits a form inside its boundary,
two candidates survive, the independent implementation disagrees, a required
control fails, a dependency cannot trace to the root receipt, an inexact or
forbidden proof value enters, or the 763-entry branch review contains an omitted
Foundation-owned component. Claims outside the explicit primitive grammar,
completed infinite objects, arbitrary host programs, physical constants and
application performance are not claimed by this paper.

## Data and code availability

All source, candidate censuses, decisions, controls, certificates and receipts
are contained in the Ernos Labs Smithian Fold Theory Open Science Platform and
Knowledge Tree. The archived Foundation Paper 001 and its DOI artifacts remain
unchanged. This Paper 002 is a new successor and does not rewrite the historical
record.

# Empirical evidence

Natural-science experiments preserve development observation separately from
blind test targets. A frozen relation executes without target access, seals its
complete output, and is measured afterward by a separate evaluator.

See `docs/EMPIRICAL_METHOD.md` before registering an experiment.

File: experiments/external_sources/materials/snapshots/nist-superconducting-isotope-2026-07-27.txt (part 1 of 3)
Volume 94, Number 3, May-June 1989 
Journal of Research of the National Institute of Standards and Technology 
A Brief Review of Recent Superconductivity 
Research at NIST 
Volume 94 Number 3 May-June 1989 
D. R. Lundy, 
L. J. Swartzendruber, 
and L. H. Bennett 
National Institute of Standards 
and Technology, 
Gaithersburg, MD 20899 
A brief overview of recent supercon- 
ductivity research at NIST is presented. 
Emphasis is placed on the new high- 
temperature oxide superconductors, 
though mention is made of important 
work on low-temperature superconduc- 
tors, and a few historical notes are in- 
cluded. NIST research covers a wide 
range of interests. For the new high- 
temperature superconductors, research 
activities include determination of physi- 
cal properties such as elastic constants 
and electronic structure, development of 
new techniques such as magnetic-field 
modulated microwave-absorption and 
determination of phase diagrams and 
crystal structure. For the low-tempera- 
ture superconductors, research spans 
studying the effect of stress on current 
density to the fabrication of a new 
Josephson junction voltage standard. 
Key words: ceramics; copper oxides; 
cryogenic engineering; crystal structure; 
electronic structure; materials science; 
measurement science; overview; per- 
ovskites; superconductivity. 
Accepted: January 26, 1989 
Contents 1.   Introduction 
1. Introduction  147 
2. Background  148 
3. Crystal Structure  150 
4. Impurity Effects  150 
5. Synthesis  151 
6. Processing-Property Relationships  157 
7. Electrical Contacts  161 
8. Electronic Structure  162 
9. Physical Properties  164 
10. Theory  168 
11. Applications  169 
12. Other High-Temperature Superconductors. 170 
13. Low-Temperature Superconductors  171 
14. Conclusion  173 
15. Acknowledgements  174 
16. References  174 
Research in superconductivity at NIST has a 
long history, in part because of its important 
applications to measurements and materials 
science. The recent discovery of materials with 
unexpectedly high superconducting transition tem- 
peratures has brought renewed interest in the 
science and technology of superconductors 
throughout the world. The purpose of this paper is 
to briefly review recent activities at NIST in this 
field and to discuss current usage and future 
possibilities for both conventional and high temper- 
ature superconductors. Some references will be 
made to historical superconductivity contribut- 
ions at NIST but a complete review is not 
attempted. 
147 

Volume 94, Number 3, May-June 1989 
Journal of Research of the National Institute of Standards and Technology 
2.   Background 
The field of superconductivity began with the 
discovery by H. Kameriingh-Onnes in 1911 that 
mercury wire at 4.2 K had zero electrical resis- 
tance. Zero resistance implied transmission of cur- 
rent at any distance with no losses, the production 
of large magnetic fields, or—because a supercon- 
ducting loop could carry current indefinitely— 
storage of energy. These applications were not 
realized because, as was quickly discovered, the su- 
perconductors reverted to normal conductors at a 
relatively low current density, called the critical 
current density, Jc, or in a relatively low magnetic 
field, called the critical field, He- In 1916, Silsbee, 
at the National Bureau of Standards, hypothesized 
[1] that the critical current for a superconducting 
wire was equal to that current which gave the crit- 
ical field at the surface of the wire. The reason for 
this behavior was not made clear until the discov- 
ery [2] of the Meissner effect in 1933. 
Table 1. Selected superconductor applications 
The discovery and development, in the 1950s 
and 1960s, of superconductors which can remain 
superconducting at much higher fields and currents 
made practical the production of useful supercon- 
ducting magnets (see table 1). Such high-field su- 
perconductors, which exhibit two critical fields 
designated Hci and Ha, are called type-II. In 1950, 
another NBS scientist, E. Maxwell, was the discov- 
erer [3] of the isotope effect, which was also inde- 
pendently discovered by Serin et al. [4]. This 
experimental observation was an important key to 
theoretical explanations of the mechanism of super- 
conductivity. In the isotope effect, the critical tem- 
perature for many superconductors depends on the 
isotopic mass, indicating that lattice vibrations are 
involved in the superconductivity, and that the at- 
tractive coupling between electrons is through the 
lattice vibrations (i.e., phonon-mediated). The dis- 
covery [5] of the Josephson effect in 1962 opened 
up exciting potential for the use of superconductors 
Application Advantage Comments 
U.S. built a 10 MW prototype; USSR is 
building a 300 MW prototype 
Pilot programs 
Prototypes tested 
Largest current commercial application 
of superconductivity; wide acceptance as 
medical diagnostic tool 
In research stage 
Used for mineral exploration; anti-sub- 
marine warfare potential; development 
underway for use in medical diagnosis 
Used in fast-sampling oscilloscope; 
potential computer logic elements 
In use by, and available from, NIST 
Prototype systems constructed in France 
and the Soviet Union 
Superconducting supercollider 
Navy has protoype 
Prototypes constructed by the 
Soviet Union 
Demonstrated by Japan 
Generators with superconducting 
wires in rotors 
Energy storage rings 
Power transmission lines 
Magnets for magnetic resonance 
imaging 
Chip interconnects 
SQUIDS (superconducting quantum 
interference devices) 
Josephson Junction switches 
Josephson Junction voltage standards 
Magnets for fusion devices 
High-energy physics 
Ship propulsion (motors) 
Magnetohydrodynamic (MHD) 
power generation 
Magnets for MHD ship propulsion 
Magnetic casting 
Magnetic separation 
Magnetic bearings 
IR sensors 
Magnets for magnetically levitated 
trains (MAGLEV)  
Lifetime cost savings up to 40% 
Eflicient, site independent, can revert from 
charging to discharging mode in less than 
1 second. Can stabilize system 
Reduced resistive losses 
Superconducting magnets result in shorter 
exposure times and sharper images compared 
to conventional magnets 
Lack of electrical resistance; reduces heat 
buildup; permits dense packing...rapid 
transmission of signal 
Extremely sensitive to magnetic fields 
Fast switching times, low power dbsipation, 
dispersionless transmission 
Reliable, stable. Absolute voltage based on 
fundamental constants 
Magnets to confine plasma 
High fields to guide beams, reduced energy 
consumption 
Smaller, quieter motors; elimination of gearbox 
High fields interact with a plasma to generate 
electricity 
Quiet, more efficient, higher potential speeds 
Eliminates contamination 
Separates weakly magnetic materials 
Eliminates friction 
Smaller packages 
Rapid and efficient mode of transportation Demonstrated by Japan 
148 

Volume 94, Number 3, May-June 1989 
Journal of Research of the National Institute of Standards and Technology 
in measurement science and in high-speed elec- 
tronic devices. 
Until 1986, the highest critical temperature ob- 
tained for any superconductor was only 23.2 K. 
This meant that superconductors had to be cooled 
by liquid helium—an expensive and sometimes un- 
reliable process. Consequently, many potential ap- 
plications were not commercially viable. In 
addition, most scientists had come to regard super- 
conductivity as a mature field with Httle possibility 
for any significant increase in critical temperatures. 
All this suddenly changed with the discovery by 
K. A. Bednorz and J. G. Muller of high-tempera- 
ture superconductivity. 
In April 1986, Miiller and Bednorz published a 
paper [6] on the possible existence of superconduc- 
tivity in a ceramic material, La-Ba-Cu-O, with a 
superconducting transition temperature, Tc, of 
30 K, the Erst increase since 1973. Their discovery 
was the result of several years of extensive investi- 
gations on metal oxides, some of which had earUer 
been shown to be superconducting. It is note- 
worthy that superconductivity in oxides had been 
known for many years. In fact the first oxide super- 
conductor was discovered at NIST. In 1964, 
Cohen predicted [7] that, based on the Bardeen- 
Cooper-Schrieffer (BCS) theory [8], semiconduc- 
tors could become superconductors. At this time a 
metal-oxide semiconductor—SrTiOs—being inves- 
tigated at NIST seemed to have the characteristics 
postulated by Cohen as necessary for superconduc- 
tivity. Kahn and Leyendecker [9] had determined 
the energy band structure of SrTiOa and 
Frederikse et al. [10] had determined the density of 
states in the conduction band. Schooley et al. [11] 
found superconductivity below 0.3 K in reduced 
SrTiOs in 1964; this oxide was demonstrated to be a 
type-II superconductor by Ambler et al. [12] in 
1966 (see fig. 1). Tb was only 0.3 K however. 
Though substituting Ca and Ba for Sr [13] raised 
the TQ to 0.5 K, the low critical temperatures lim- 
ited general interest in these materials. 
According to Miiller and Bednorz [6], their re- 
search was influenced by the French work on the 
La-Ba-Cu-0 system [14]. However, the French sci- 
entists were not looking for superconductivity. 
When researchers from the University of Tokyo 
[15] confirmed the findings of Miiller and Bednorz, 
the era of "High-Temperature Superconductivity" 
was ushered in. 
The end of 1986 and the beginning of 1987 was 
marked by synthesis of rare-earth metal oxides of 
increasingly higher TQ, culminating with the dis- 
covery [16] of the Y-Ba-Cu-O (YBCO) supercon- 
ductor with a Tc of 93 K. This was a significant 
breakthrough because the material was supercon- 
ducting in liquid nitrogen (boiling point=77 K). 
Nitrogen is much more abimdant than helium, 
much less expensive, and liquid nitrogen cryogenic 
systems are less complex than systems using helium 
refrigeration. One application which could benefit 
from nitrogen cooling is the development of hybrid 
microelectronic technology (semiconductor-super- 
conductor devices)—both gallium arsenide and sili- 
con can be tailored to perform better at liquid 
nitrogen temperatures. 
40 60 ao 
Applied Field, Oe 
Figure 1. Partial hysteresis loop of SrTiOj obtained at 0.15 K 
using a ballistic galvanometer. The shape of the loop indicates 
that SrTiOs is a type-II superconductor. (Unpublished data 
courtesy of J. F. Schooley.) 
The ease of making YBCO permitted its investi- 
gation by many laboratories. In fact, a number of 
high school students synthesized it for use in sci- 
ence fair projects. At various times researchers re- 
ported Tc's greater than 100 K—some reported 
superconductivity at room temperature and above. 
These observations were not confirmed; many of 
the results were irreproducible or the samples were 
not stable. At the end of 1987, the highest TQ stood 
at 95 K. In February 1988, Japanese, Chinese, and 
U.S. researchers found superconductivity in cop- 
per-containing oxides without rare earths. These 
new non-rare-earth containing superconductor ma- 
terials incorporate either bismuth or thallium. 
Compounds containing the latter have a confirmed 
Tc of s 127 K. These new high-temperature super- 
conductors containing bismuth or thallium may 
have some advantages over the superconductors 
containing rare-earths. Since the critical current 
density increases as T/TQ decreases, a Tc far above 
the operating temperature of liquid nitrogen (77 K) 
is advantageous. Furthermore, the new materials 
are more stable than the rare earth superconduc- 
tors; they do not lose oxygen or react with water. 
149 

Volume 94, Number 3, May-June 1989 
Journal of Research of the National Institute of Standards and Technology 
In addition to trying to develop new high-7'c ma- 
terials, researchers also were trying to fabricate 
materials with improved critical current densities 
(Jc). Current densities as high as 10'-10' A/cm^ 
may be needed for applications such as magnets, 
motors, and electronic components. The high-tem- 
perature superconductors are ceramics and have all 
the brittleness problems associated with non-super- 
conducting ceramics. In addition, Jc is not an in- 
trinsic property of superconductors but is a 
function of the processing procedure. The rare- 
earth superconductors also have highly directional 
properties. Therefore, a crucial problem is to fabri- 
cate the material into a useful shape and still have 
sufficiently high Jc and mechanical strength for 
practical applications. 
Single crystal films of YBCO have current densi- 
ties above a million A/cm^. However, results for 
bulk polycrystalline materials are orders of magni- 
tude less. Recently, researchers have grown non- 
oriented polycrystalline thallium films with Jc in 
the millions [17]. Novel processing techniques such 
as explosive compaction, rapid solidification and 
laser ablation are currently being explored. 
NIST personnel have been actively engaged in 
fabricating and characterizing high-rc supercon- 
ducting materials. This paper is a brief synopsis of 
their wide-ranging activities. Some mention of sig- 
nificant work in other superconductors wUl also be 
made. 
3.   Crystal Structure 
As was true for the previously mentioned 
SrTiOs, the superconducting YBCO phase is a dis- 
torted perovskite [18]. Ideal perovskites have the 
form ABX3, where A and B are metallic cations 
and the X atoms are non-metallic anions. In super- 
conducting yttrium barium copper oxide, the struc- 
ture (fig. 2) is a defect perovskite of the form 
YBaaCuaOv.j: (YBCO). Oxygen and oxygen vacan- 
cies are the key to the superconductivity. One 
widely-used method for refining the structure of 
YBCO is neutron diffraction because x-rays are not 
sensitive to oxygen atoms. 
YBajCujO,.;. withx=0, 0.2, 0.5, and 1 was stud- 
ied [19-22] using the neutron diffraction facilities 
of the NIST reactor. YBajCuaO, and YBajCujOss 
are orthorhombic and superconducting, and are 
characterized by Cu-O chains along the b axis. In 
the O7 material, oxygen atoms occupy 4 different 
sites with 0(4) forming chains along the i-axis di- 
rection of the orthorhombic cell. The environ- 
ments of the barium atoms and the copper atoms 
located at (000), (OOz) change significantly with the 
amount of oxygen in the cell. YBa2Cu306, which is 
tetragonal and a semiconductor, is derived from 
YBa2Cu307 by removing oxygen along the b axis. 
While all the oxygen sites are occupied in the O7 
material, in the 06.8, there are oxygen vacancies lo- 
cated in the chains. The superconducting TQ is re- 
duced for deviations from O7, indicating that 
oxygen vacancies disrupt conduction pathways. 
• Cud) 
0 Cu(2) 
0 Ba 
0 Y 
^ 0(1) 
m 0(2) 
m 0(3) 
^ 0(4) 
Figure 2. Crystal structure of YBCO as determined from neu- 
tron diffraction showing location of the four O sites, two Cu 
sites and single Ba and Y sites [21]. 
The crystal structure of a strontitmi analog of 
La-Ba-Cu-O, Lai.85Sro.i5Cu04, was also examined 
by neutron diffraction [23]. This highly two-dimen- 
sional structure, shown in figure 3, was found to be 
tetragonal at ambient temperature, but became or- 
thorhombic at 200 K, resulting in the buckling of 
the Cu-O planes. 
4.   Impurity Effects 
One of the outstanding questions in high-Tc 
YBaiCujOv superconductors is the relative impor- 
tance of the CU-O2 planes [Cu(2)-site] and the Cu-O 
chains [Cu(l)-site]. Zn and Ga [24] have been used 
150 

Volume 94, Number 3, May-June 1989 
Journal of Research of the National Institute of Standards and Technology 
to selectively substitute the Cu(2) and Cu(l) sites 
while maintaining the oxygen content near 7, as 
determined using neutron diffraction. These re- 
sults, plus other recent work on Al, Co, and Fe 
substitutions, have shown that, in general, 3+ ions 
(e.g., Ga, Co, etc.) substitute predominantly for 
Cu++ on the chain sites, suppress the orthorhombic 
crystal distortion, and enhance the overall oxygen 
content above 7 due to valency effects. On the 
other hand, di-positive Zn++, which substitutes 
only on the "plane" sites, retains the orthorhombic 
structure, but rapidly destroys superconductivity 
with only a few percent Zn substitution. These 
neutron results (combined with bulk data) have 
demonstrated that the integrity of the planes is 
much more important in sustaining high-rc super- 
conductivity than the chains, and have also shown 
that the orthorhombic cell distortion is not essen- 
tial for high transition temperatures. 
=4 
OT 
Figure 3. Generalized view of the highly two-dimensional te- 
tragonal Lai.85Sro.i5Cu04 structure. On the scale of the figure, 
the orthorhombic and the tetragonal structures are not distin- 
guishable except that the orthorhombic unit cell is twice the 
area in the plane perpendicular to c. The large shaded areas are 
La and Sr atoms; the small circles, Cu. Oxygen atoms are at the 
vertices of polyhedra [23]. 
Much of the prevailing theoretical work pertain- 
ing to the origin of the superconducting pairing in 
the high-7'c superconductors has focussed on a 
magnetic coupling of spins. YBa2Cu307_;( with to- 
tal oxygen content below s;6.5 (i.e., jc>0.5) has 
been shown to exhibit strong antiferromagnetic 
correlations. To examine these matters in more de- 
tail, neutron diffraction studies [25] were carried 
out on materials in which Co has been substituted 
for the Cu on the "chain" site in order to enhance 
the magnetic interactions. The results showed mag- 
netic ordering temperatures near 400 K, represent- 
ing more than enough energy to account for the 
;^95 K superconducting transition temperatures. 
For Co concentrations of 20%, distinct ordering 
temperatures were found for plane (;:;400K) and 
for chain (^200 K) site antiferromagnetic order- 
ings, while for 80% substitutions, both sites or- 
dered at the same temperature (^;435 K). The form 
of the temperature dependence of the observed 
magnetization revealed strong couplings, both 
within the planes and also between chain and plane 
sites. 
By using the Mossbauer effect in Fe-doped rare 
earth-bariimi-copper-oxygen samples (with the rare 
earth being Y, Pr, or Er) the antiferromagnetic 
coupling correlations could be directly observed 
[26, 27]. Since the Fe atoms substitute for the Cu 
on both chain and plane sites, the antiferromag- 
netism present on the plane sites and the paramag- 
netism on the chain sites could be simultaneously 
observed in the Mossbauer patterns. It was also 
demonstrated that asymmetries in the Mossbauer 
spectra are the result of a preferential alignment of 
the crystallites that arise during the normal sample 
preparation process. 
5.   Synthesis 
Phase equilibria diagrams provide phase compo- 
sitions and relationships under specific conditions. 
Such information is needed to characterize materi- 
als and develop synthesis procedures. Roth and his 
colleagues have been active in determining phase 
relationships for the Y-Ba-Cu-O system. Prelimi- 
nary phase diagrams were constructed [28] for the 
binary systems BaO-l/2Y203; BaO-CuO^ and 
1/2Y203-Cu0;t, the bounding oxide systems of the 
ternary, and Y-Ba-Cu-O. Nine compounds are 
found in the BaO-YaOj-CuO;, system [29, 30] in the 
temperature range 950-1000 "C. Three of the com- 
pounds, Ba2YCu307_j: (the superconducting phase), 
BaY2Cu05 (the "green" phase which is found to 
151 

Volume 94, Number 3, May-Jime 1989 
Journal of Research of the National Institute of Standards and Technology 
exist with other phases), and Ba3YCu20z were 
characterized by x-ray diffraction (XRD) [31-33]. 
Substitutions of lanthanides for yttrium in BaYiOs 
were also characterized by XRD [34]. Fourteen 
standard reference patterns for six high-rc super- 
conducting and related phases have been reported 
[35]. Roth [28] found that all compositions in the 
ternary system containing 50% BaO always 
showed a small amount of the green phase. A tenth 
phase, BajCuOs, which has a melting point below 
950 °C was characterized by XRD [36]. Studies of 
phase equilibria in air [37] showed that the super- 
conductor phase melts through a four-phase region 
(fig. 4) from about 950-1002 °C. This region is due 
to the presence of CO2, probably mainly in the liq- 
uid phase. The presence of CO2 in the supercon- 
ducting phase was inferred. The transition from 
tetragonal to orthorhombic structure was con- 
cluded to be metastable and no large primary phase 
field consisting only of the superconducting phase 
and liquid was identified. 
The substitution of SrO for BaO in the 
BaO:Y203:CuO system was studied to determine 
the extent of solid solution of Sr in YBCO and to 
identify any new phases. It was found that Sr could 
be substituted for Ba up to about 60%. There were 
no ternary compounds in the Sr-Y-Cu-O equivalent 
to the three ternary phases in the Ba system, but a 
new binary phase Sri4Cu2404i was found. The 
SrO-CaO-CuO system was also studied as part of 
an investigation of the SrO-CaO-Bi2-03-CuO sys- 
tem. At 950 °C, there were three extensive solid 
solutions at (Sr, Ca):Cu ratios of 2:1, 1:1, and 24:41. 
A new ternary Sr;,Cai_;tCu02 (jcO.15) was found 
and a new phase, probably CaCu2, stable only be- 
low -740 °C, was identified [38, 39]. 
Since the oxygen content in YBa2Cu307_;t 
strongly affects the superconducting and structural 
properties, the effects of variations in anneahng 
(oxygenating) were studied. Single-phase samples 
were annealed at temperatures from 400 °C to 
1000 °C   [40,   41],   then  quenched   in  a   liquid- 
BaO(BaC03) 
BC4Y2O7 BQSCUO^ 
EC 
BaCu02 
0 
1/2(Y203) 
BazYjOs 
Ba3Y409 
BaY204 2:1:3 
40   Y2CU2O5   60 
Mol % 
80 100 
CuO 
Figure 4. Ternary phase diagram of Y-Ba-Cu-O constructed from figures 1 and 6 of reference [37]. 
(Unpublished figure courtesty of R. Roth.) 
152 

Volume 94, Number 3, May-June 1989 
Journal of Research of the National Institute of Standards and Technology 
nitrogen-cooled copper cold well, through which 
liquid-nitrogen-cooled helium gas was passed at a 
rapid rate. The goal was to quench in the high- 
temperature structures and stoichiometries. Sam- 
ples were initially examined by x-ray diffraction. It 
was observed that, as the annealing temperature 
decreased, the ceramic became more orthorhom- 
bic—going from fully tetragonal at 1000 °C to fully 
orthorhombic at 400 °C (fig. 5). The phase transi- 
tion occurred at 708-719 °C. The dependence of 
cell volume on temperature was not Unear, becom- 
ing substantial only at 400-650 °C, the orthorhom- 
bic region. The limiting volumes were the volume 
of YBa2Cu307 annealed in air and YBa2Cu306 an- 
nealed in argon. Two possible orthorhombic re- 
gions were indicated—a <b =c/3>, and a <,b <c/3. 
ac susceptibility measurements were made for sam- 
ples    annealed    up    to    708 °C    (samples    an- 
nealed above 750 °C showed no Meissner effect). 
As shown in figure 6, a plot of Tco (JTC onset) ver- 
sus annealing temperature showed two plateaus— 
91 and 58 K. While these might indicate two 
different orthorhombic phases, lack of corroborat- 
ing x-ray data prevented a firm identification. 
YBa2Cu307_;t was also examined by thermogravi- 
metric analysis (TGA) and differential scanning 
scanning calorimetry (DSC). TGA results also 
gave indications of two regions. DSC/TGA analy- 
sis showed a thermal event when YBa2Cu307_;( was 
heated to 900 K which might be the result of mi- 
crohomogeneities or of discontinuities in the oxy- 
gen vacancy ordering [42]. DSC studies of this 
material [43] showed that the phase transition does 
not associate with an enthalpy change, a character- 
istic of second-order transitions. Based on this and 
the x-ray data, the phase transition appears to be a 
11.84 
11.82 
11.80 
1 1.78 
1 1.76 
11.74 
11.72 
•< 11.70 
en 
c o 11.68 
'to 
c IB 
E 
b 3.88 
o 
3.86 
3.84 
3.82 
3.80 
Orthorhombic Tetragonal 
400 500 600 700 800 
Temperature (°C) 
900 1000 
Figure 5. A plot of the cell dimensions of YBCO as a function of annealing temperature. 
As the temperature increases, the cell dimension bo decreases while ao increases [40]. 
153 

Volume 94, Number 3, May-June 1989 
Journal of Research of the National Institute of Standards and Technology 
second order, order-disorder type. TGA was also 
used to determine the oxygen diffusion coefficient 
of YBCO [44]. The oxygen was found to diffuse 
faster than in some insulating oxides, such as AI2O3, 
but slower than in oxides which have been classed 
as oxygen conductors. The diffusion constant plot- 
ted against 1/ris linear from 400-600 K. From 600- 
750 K, it is not linear and only weakly dependent 
on temperature, which may be due to structural 
phase changes. 
400     500      600      700      800     900 
Annealing Temperature 
1000 
Figure 6. A plot of 7co versus annealing temperature. Note the 
two plateaus at 91 K and 58 K [41]. 
Structural phase transitions of Ba2RCu306+^ 
(where R=Sm, Gd, or Er) were studied [45] to 
determine the effect of the span of radii and the 
magnetic properties of Gd and Er. Samples were 
annealed at 400-1000 °C and quenched in a liquid- 
nitrogen-cooled copper well. The x-ray spectra 
were similar to that of YBCO. The orthorhombic- 
tetragonal transition always occurred between 625- 
770 °C. The Gd compounds showed an increase in 
the c axis due to oxygen vacancies, as in YBCO. 
The rare-earth elements with smaller radii stabi- 
lized the orthorhombic phase to a higher tempera- 
ture. The phase transformations are apparently sec- 
ond order and may involve two orthorhombic re- 
gions which correspond to two TQ plateaus—one 
at 92 K and one between 52 and 60 K. These re- 
gions have the same general structure, but different 
oxygen distributions corresponding to ordered and 
disordered modifications within the orthorhombic 
structure. No obvious plateau was detected for the 
Gd compounds however. TGA also identified 
plateaus—three apparently single-phase regions for 
Sm, Y, and Er and two for Gd. The fact that the 
literature Tc values are about the same for aU the 
compounds suggests that the superconducting elec- 
trons are not strongly associated with the rare- 
earth elements [46]. 
The effect of annealing atmosphere (fig. 7) was 
also studied [47, 48]. Samples annealed and cooled 
in oxygen were found to have sharper supercon- 
ducting transitions than those annealed and cooled 
in air. They also had sharper diffraction peaks. The 
broadening is due to crystallite size differences and 
microstrain/chemical inhomogeneity which can 
originate from twinning, anisotropic thermal ex- 
pansion, and oxygen vacancies. Thermal analysis 
determined that the maximum oxygen content is 
obtamed by annealing at 450 °C, or shghtly above, 
and that the oxygen loss is reversible [43]. 
It is clear from these results that the processing 
parameters must be carefully controlled to yield 
the desired material. There is an additional con- 
cern. While it is known that exposure to water can 
destroy the superconducting ability of YBa2Cu307 
it also has been found that acetone can be deleteri- 
ous [49]. To obtain dense, strong ceramics, the 
powders are often milled to a small size before sin- 
tering. When an acetone slurry is used, a non- 
superconducting tetragonal phase can be formed if 
the slurry is dried at 200 °C. The superconducting 
orthorhombic phase can be restored by annealing 
at 950 °C in O2. 
It may be possible to avoid the grinding steps 
altogether by employing chemical synthesis. Four 
systems—the coprecipitation of yttrium, barium, 
and copper hydroxy-carbonates; the hydrolysis of 
yttrium, barium, and copper alkoxides in ethanol/ 
toluene; the reaction of barium and yttrium 
alkoxides with Cu(OH)2; and the hydrolysis of 
yttrium, barium, and copper alkoxides in 
methoxyethanol/ethanol were studied [50]. All the 
systems showed BaCOs, CuO, and Y2O3 when 
heated at 400-600 °C. The samples must then be 
heated to 800-950 "C to obtain YBazCujO,., and 
subsequently annealed in oxygen at 450-600 °C to 
obtain superconductivity. 
154 

Volume 94, Number 3, May-June 1989 
Journal of Research of the National Institute of Standards and Technology 
20 
Figure 7. Effect of oxygen on the structure of YBCO. a) x-ray diffraction pattern of 
YBCO annealed in air (orthorhombic). b) x-ray diffraction pattern of YBCO annealed in 
argon (tetragonal). The most striking features are the intensity reversal of the two sets of 
doublets at around 32-33° and 57-60°, and the shifting of positions of corresponding peaks 
which indicates different cell dimensions [47]. 
The making of YBCO films was also investigated 
using two different techniques. In the first ap- 
proach, films were made from a bulk superconduc- 
tor by laser ablation [51], as shown in fig. 8. A 
pulsed-laser source was used to vaporize the sur- 
face of a disk made from superconducting YBCO 
and deposit a film on a fused silica substrate. Films 
were made by irradiating a spot or raster scanning. 
The resulting films were 1 cm^ in area and thicker 
in the center, ~ 2 jxm, than on the edges. The as-de- 
posited films had superconducting regions with 
properties comparable to the bulk material. Similar 
results were obtained for La-Sr-Cu-O (LSCO). The 
potential advantage of this method is that the film 
does not need a high temperature anneal to incor- 
porate oxygen. This is important in hybrid elec- 
tronic (superconductor-semiconductor) applica- 
tions where a heat treatment could destroy the 
semiconductor. 
A second technique investigated for making 
YBCO films [52] utilized co-evaporation of Y, Cu, 
and BaF2. These materials were deposited simulta- 
neously onto a room-temperature substrate. Oxy- 
gen was introduced into the vacuum system during 
deposition. At this stage, films containing BaF2 are 
tolerant to moisture, air, positive photoresist, de- 
veloper, and common solvents. Annealing in oxy- 
gen and water vapor incorporated additional 
oxygen into the film and reacted away the fluorine. 
The choice of substrate is critical for many applica- 
tions. The best films have been fabricated on Sr- 
TiOa. A resistive transition, about 0.5 K wide, is 
shown in fig. 9. 
155 

Volume 94, Number 3, May-June 1989 
Journal of Research of the National Institute of Standards and Technology 
VACUUM ClIAMllCri 
EXCIMSn LASEH 
(193 NMI 
PAIITIALLY 
REFLECTING 
MJRROn 110%1 
PARENT nUUK 
/   SPECIMEN 
ABLATED 
MATEniAL 
riiM 
SUUSTRATE 
Figure 8. Schematic of laser-ablation process [141]. 
600 
400 
I c 
'> 
100 150 200 
Temperature  (K) 
300 
Figure 9. Resistive transition of YBCO film made by coevaporation of Y, Cu, and BaFj on a 
SrTiOs substrate [52]. 
Films deposited using the second method are 
patterned using conventional photolithographic 
processes [52]. Prior to deposition of the YBCO, 
the substrate is coated with photoresist, exposed 
with a pattern using a projection printer, and de- 
veloped. The exposed and developed resist exposes 
bare substrate where the patterned YBCO is to re- 
main. After the room temperature deposition of the Y, 
Cu, and BaF2, but before the oxygen anneal, the re- 
maining photoresist is dissolved, removing the un- 
wanted portions of the film. Annealing in oxygen 
as before creates a patterned superconducting film. 
156 

Volume 94, Number 3, May-June 1989 
Journal of Research of the National Institute of Standards and Technology 
Superconducting strips with dimensions as small 
as 1.5 jxm have been successfully fabricated. A pat- 
terned film having a constriction of 5 X 5 fim had a 
critical current density of 5.6xlO*A/cm^ at 4K. 
As mentioned earlier, such high critical current 
densities are not yet achievable in bulk samples. 
Patterned films of this sort are being used in funda- 
mental studies of noise in small constrictions and as 
transition edge bolometers. Efforts to make high- 
re Josephson junctions are in progress. 
6.   Processing-Property Relationships 
The understanding of the relationship between 
microstructure, processing, and properties is par- 
ticularly important for the high-temperature super- 
conductors. These are oxygen-sensitive, brittle 
materials whose processing parameters need to be 
controlled to produce optimum properties. The un- 
derstanding of this relationship requires, in addition 
to the measurement of electrical conductivity, 
techniques such as x-ray diffraction, magnetic sus- 
ceptibility, and ultrasonics. Neutron activation 
analysis can be used to determine the stoichiometry 
[53]. ac susceptibility measurements can be used to 
characterize the superconducting properties. The 
ac data consist of a real and an imaginary compo- 
nent. The real part can be used to determine Tc and 
to estimate the percentage of superconducting sam- 
ple. There have been questions about the interpre- 
tation of the imaginary part. Goldfarb et al. [54] 
have provided evidence that the imaginary part is 
almost totally due to hysteresis losses and have 
shown how the temperature at which the slope of 
the imaginary component becomes positive upon 
warming can be used to estimate Hci- To observe a 
sharp magnetic transition and complete bulk dia- 
magnetism, the applied measuring field must be 
very small. As shown in figure 10, two distinct 
superconducting components in a single-phase 
specimen were identified [55]—one a relatively 
high Tc, Hci superconductor and the other a rela- 
tively low Tc, Hci superconductor (see fig. 11). 
These two components were found in all sintered 
high-temperature superconductors that were exam- 
ined. The results of subsequent experiments on sin- 
tered and powdered samples suggested that the 
first component was intrinsic to the material, while 
the second arose from inter-granular coupling [56]. 
1 
CO 
0.5 
a o o w 
in 
o   _ 
X 
0.5 
-1 
 1 1 ' 
YiBa2Cu308_5 
 1 ' 
Oxygen Annealed              ^ 
7G0°C, 40 h                  ^ ^'Sx" 
^         91- 3 K 
_ «^.,,.<5«'^*-'^^''^               86. 8K       ">.^ 
x= lOHz 0 
0 = 100 Hz + 
0 
+ = 1000 Hz - 
Field Amplitude 
.^ 225 A/nn   (2.8 Oe)               J t 
" 
1 
0.06 
75 80 85 90 
Temperature (K) 
0.00 
-   -0.03 
95 
0.03   ^^ 
O 
o K 
(n 
'a c 
">< r-1 
-0.06 
Figure 10. ac susceptibility vs temperature for YBCO. In the imaginary part, two peaks are apparent. Note 
that the susceptibility is almost independent of frequency [55]. 
157 

Volume 94, Number 3, May-June 1989 
Journal of Research of the National Institute of Standards and Technology 
< 
o 
1.2 
1.0 
0.8 
0.6 
^      0.4 
O 
HJ      0.2 
0.0 
-o 
1 
H clb 
Oxygen Annealed 700°C, 40 h 
15 
0) 
10 ;^ 
CD • f—I 
CD 
O 
20 40 60 80 
Temperature (K) 
100 
Figure 11. Lower critical fields vs temperature for the two components observed in figure 8. The g 
refers to the higher Ti component [55]. 
Since the superconducting properties of the new 
superconductors are strongly dependent on mi- 
crostructure and composition, techniques available 
for elemental and molecular~microanalysis, princi- 
pally, electron-probe compositional mapping and 
micro-Raman spectroscopy were employed to 
investigate a variety of samples in the YBCO 
system. Electron-probe compositional mapping is 
computer-aided x-ray microanalysis furnishing 
spatially-resolved digital images in which the dis- 
played grey scale is related to the true composition 
of the specimen and not merely to x-ray intensity of 
any given element. In studying YBCO, three wave- 
length dispersive spectrometers were employed; 
one each for the detection of yttrium, barium, and 
copper. A representative result is shown in figure 
12. Compositional mapping is most useful, there- 
fore, in the identification of compositional hetero- 
geneities on the micrometer-scale, and the 
determination of dissimilar phases in a high- 
temperature superconductor [57-59]. 
Raman and infrared spectroscopy are widely 
used tools for investigating and characterizing 
high-ITc superconductors. The Raman spectra ex- 
hibit vibrational modes mostly related to Cu-O 
bonds and to vibrations of other atoms in the lat- 
tice. The spectra are sensitive to differences in 
crystal structure, bonding, and phase relationship 
and, furthermore, show a variation with oxygen 
content, thus providing information on oxygen sto- 
ichiometry. Micro-Raman spectroscopy extends 
these capabilities into the microscopic domain with 
a spatial resolution comparable to that of electron- 
probe microanalysis. Preliminary work [60] has 
shown that this technique can provide molecular 
information not revealed by macro or average 
structure methods. A micro-Raman spectrum of 
the YBCO superconducting ceramic in the or- 
thorhombic phase is shown in figure 13. Any varia- 
tions in the frequency positions and relative 
intensities of the bands observed in these spectra 
are indicative of compositional and structural dif- 
ferences attesting to sample heterogeneities. 
158 

Volume 94, Number 3, May-June 1989 
Journal of Research of the National Institute of Standards and Technology 
5a 
t 
\ t I 1 i 
i 
'.'^^vn 
■■>.• 
■ O'Tif-i-" 
Figure 12. Electron-microprobe compositional maps for Y, Ba, and Cu and corresponding SEM 
image of YBCO sample. Region A shows a decrease in yttrium concentration, but no copper or 
barium enhancement; B shows an yttrium-poor region corresponding to a barium-rich but un- 
changed copper region; C shows an enhancement of barium with no changes in copper or 
yttrium concentrations [58]. 
Lattice defects in YBCO can be identified by 
field-ion microscopy (FIM). This technique per- 
mits the qualitative determination of surface and 
bulk atomic configurations and microstructural fea- 
tures. Atomic striations observed in FIM images 
are possibly due to preferentially conducting layers 
in the material. Thus the superconductivity is pos- 
sibly localized to specific layers, which are tenta- 
tively identified as the Cu-O planes of the 
orthorhombic unit cell. FIM identified various lat- 
tice defects such as dislocations and grain 
boundaries in the superconductors YbBazCujOT.;^, 
SmBazCusO?.;,, GdBa2(Cu,96Fe.04)3O7-;„ and 
GdBa2(Cu.92Fe,08)O7_;, (0<X<.5), in addition to 
YBCO [61-64]. 
A new technique has been developed to observe 
the superconducting transitions—magnetic-field- 
modulated microwave absorption (MAMMA) de- 
tection [51, 65]—which differs from conventional 
microwave techniques in that it observes only mag- 
netic-field induced changes in the sample's mi- 
crowave loss as a function of temperature. The 
technique is accomplished in a conventional ESR 
spectrometer by applying a small ac magnetic field 
to the sample and phase detecting the microwave 
power reflected from the cavity at the ac modula- 
tion frequency. It has the advantages of ease of im- 
plementation using commercial ESR apparatus: 
high sensitivity due to noise reduction by narrow- 
band amplification and phase-sensitive detection, 
159 

Volume 94, Number 3, May-June 1989 
Journal of Research of the National Institute of Standards and Technology 
>- 
z LJ 
I- 
Q 
LJ 
CC 
UJ 
I- 
O 
CO 
1 r 
High-Tc Superconductor Y-Bo-Cu-Q 
YBajCUjO^ 
(orthorhombic) 
single micropartlcle 
(size "^'IS/i.m) 
Xo=5!4.5nm 
1200      1000      800        600       400 
RAMAN SHIFT (Acm"') 
200 0 
Figure 13. Micro-Raman spectrum of an arbitrary isolated particle of the superconduc- 
tor YBaiCujO?-! (jc=;0) identified to be in the orthorhombic phase. The spectrum is 
excited with the 514.5 nm line of an argon/krypton ion laser at low irradiance, employ- 
ing 5 mW in a ~ 12 p.m beam spot. The microparticle is supported by a lithium fluoride 
substrate. The resolution is 7 cm"' [60]. 
and selectivity since only changes in sensitivity 
which are magnetic field dependent will be ob- 
served. The latter is characteristic of a supercon- 
ductive transition, as illustrated in figure 14a. This
