Repository: MettaMazza/ernos-labs-sft-platform

# Empirical evidence

Natural-science experiments preserve development observation separately from
blind test targets. A frozen relation executes without target access, seals its
complete output, and is measured afterward by a separate evaluator.

See `docs/EMPIRICAL_METHOD.md` before registering an experiment.

File: experiments/external_sources/materials/therm_001_007_v1/nist-thermal-diffusivity-am.txt
Certain commercial entities, equipment, or materials may be identified in this document in order to describe an 
experimental procedure or concept adequately. Such identification  is not intended to imply recommendation or 
endorsement by the National Institute of Standards and Technology, nor is it intended to imply that the entities, 
materials, or equipment are necessarily the best available for the purpose. 
THERMAL PROPERTY MEASUREMENT METHODS AND ANALYSIS FOR ADDITIVE 
MANUFACTURING SOLIDS AND POWDERS 
J. Whiting 1, B. Lane 1, K. Chou 2, B. Cheng 2
1Engineering Laboratory, National Institute of Standards and Technology 
Gaithersburg, MD 20899 
2Department of Industrial Engineering, University of Louisville 
Louisville, KY 40292  
Abstract 
Thermal properties of additive manufacturing (AM) solids and precursor materials are im portant 
factors for build process and part performance.  However, measured thermal properties are not 
well documented, despite being used extensively in AM modeling and simulation.  The National 
Institute of Standards and Technology (NIST) and the University of Louisville are developing the 
measurement science for AM material thermal properties.  New measurement methods, sample 
preparation techniques, and results  are demonstrated for laser flash (LF) thermal diffusivity 
measurements on metal AM solids and powders.  Due to the complexity of these materials, new 
sample fabrication methods are developed and demonstrated.  Results from LF measurements are 
presented and compared.   
Keywords: laser powder bed fusion; thermal properties; thermal diffusivity; thermal conductivity 
1 Introduction 
As additive manufacturing (AM) gains popularity and becomes widely used , so does the demand 
for accurate and reliable AM processes.  Of the many factors that play a role in the quality of AM 
parts, the thermal properties of the material arguably play one of the most important roles.  These 
properties dictate the rate of solidification, amongst other things, which in turn controls the phase 
composition and therefore the mechanical properties.  While there is, for the most part, sufficient 
published empirical data on the thermal properties of the common materials used in AM, there is 
very little in regards to the thermal properties of these materials in a powder form and even less in 
terms of sintered or melted states.  There is a need for accurate AM thermal property data.   
The laser flash technique, developed and first used by Parker et al. in 1961  [1], allows the direct 
measurement of thermal diffusivity, 𝛼.  The technique consists of a pulsed thermal energy source 
(i.e., laser or flashlamp)  which heats one side of the sample being analyz ed.  The heat conducts 
through the specimen and is detected by a pyrometer on the opposite side.  This signal vs. time 
Solid Freeform Fabrication 2017: Proceedings of the 28th Annual International 
29
Solid Freeform Fabrication Symposium – An Additive Manufacturing Conference

result is called a thermogram.  Based on a solution to the Fourier heat equation assuming semi -
infinite boundary conditions , t he thermogr am of this heat is used along with the specimen’s 
thickness to obtain the thermal diffusivity of t he material. This relationship, derived by Parker in 
[1], is 
𝛼 = 1.37𝐿2
π2𝑡1
2
, (1) 
where  𝐿 is the sample thickness and t1/2 is the time from the laser pulse to half-maximum of the 
thermogram.  Note that derivation of diffusivity from Equation 1 depends on the relative amplitude 
of the thermogram to determine t1/2, and not absolute temperature.  A schematic of the process is 
shown in Figure 1.  For this relationship to hold true, there are several assumptions that need to be 
made.  The derivation of Parker’s diffusivity calculation assumes the heat to be instantaneously 
and uniformly absorbed by a thin portion of the sample, the sample to be homogeneous and 
isotropic, and the heat transfer in the radial direction to be negligible.  Testing thermally conductive 
materials at optimal thicknesses will allow the original Parker solution to be used with minimal 
error assuming the conditions of the test are similar to the assumptions made, but this is often not 
the case.  Since Parker’s work was published there have been quite a few pieces of work aimed to 
improve on the originally proposed solution by accounting for these assumptions.  The heat losses 
are considered in [2] and [3], while the finite heat p ulse is accounted for in [2, 3 -5], and the lack 
of uniform of heating in [2,3, 6].  Some of these can be avoided with appropriate experi mental 
apparatus and conditions , including the use of a high -quality fiber l aser to avoid nonuniform 
heating and integration of the measured temperature over the sample’s surface.  
Figure 1: Schematic of the laser flash technique 
The work detailed here focuses on measuring the thermal properties of solid and powder AM 
materials.  While the powders evaluated here are comprised of particles with a distribution of sizes 
optimal for laser powder bed fusion (LPBF), there is no reason these methods could not be applied 
to powders optimized for other AM processes.  
(s)Time (s)
30

 
 
2 Experimental Procedure 
The wor k shown here uses a commercially availab le laser flash system that features  an 
environment module capable of heating samples to 1600 °C, a six-sample carousel that holds 12.5 
mm cylindrical samples, an Nd:glass laser, and a InSb pyrometer (shown in Figure 2).  The 
manufacturer claims the device provides thermal diffusivity measurements accurate to ± 2.3 % 
with a repeatability of ± 2 %.  Prior to testing, each sample is coated with a thin layer of graphite 
as described in ISO 22007-4:2017 [7] to optimize laser energy absorption on the top surface, and 
emission towards the pyrometer on the bottom surface .  Each test consists of a series of ‘test 
segments’ in which the samples are raised to specific setpoint temperatures within the environment 
chamber.  During each segment the samples undergo three ‘shots’ with ample time in between for 
the sample to cool to the current segment setpoint temperature.   
  
Figure 2:  Schematic of the laser flash system 
2.1 Solid AM and Wrought  
Solid AM samples were built in a commercial laser powder bed fusion system  using nickel alloy 
625 and 17 -4 stainless steel  powder using the original equipment manufacturer’s  suggested 
settings.  In order to ensure geometric accuracy, the samples were taken from a 25 mm tall cylinder 
with a 12.5  mm diameter using an electric al discharge machining (EDM) operation.  Wrought 
nickel alloy 625 and 17-4 stainless steel were procured in 12.5 mm rods and were machined using 
EDM in a similar fashion.  The nickel alloy was heat treated at 1010 °C for an unspecified duration 
then water cooled and the 17-4 stainless steel was heat treated at ≈ 482 °C for 1 hr then air cooled.  
Both groups (AM and wrought) were sliced into similar thicknesses (≈ 1.6 mm).   
2.2 AM Powder Capsules 
The laser flash technique requires two sides of the sample to be accessible, and, as is the case for 
the system used at the Natio nal Institute of Standards and Technology ( NIST), the cylindrical 
31

 
 
sample’s flat surfaces are horizontally oriented.  This prevents loose powder from being tested 
without some sort of container. 
In order to imitate the conditions in which the powder is used, additively manufactured capsules 
were fabricated with loose powder trapped inside.  This allows a volume of powder to be extracted 
that has the same density as in the LPBF machine and for the powder sample to be taken with the 
environmental gas used in the process (nitrogen in this case).  The thermal conductivity of the gas 
has been shown to have a significant impact on the effective conductivity in [8 ].  The as-built 
configuration is shown in Figure 3.  The samples are built in groups of five and subsequently 
machined to size and removed from the others with an EDM operation.  The powder was removed 
from one sample by means of a small ( ≈ 0.5 mm) hole to differentiate the powder’s contribution 
to the thermogram’s shape and calculated diffusivity from the solid capsule shell.  While there will 
be a portion of overhanging solid geom etry in the samples, they are oriented so that this region’s 
size is minimized and in a location in which it should not significantly alter the heat transfer.    
 
Figure 3: Cross-sectional view of model of five-sample group 
 
2.3 Copper and Yttria Stabilized Zirconia 
A powder container was fabricated using a top and bottom with high thermal conductivities, and 
a thermally insulating surrounding tube to ensure a substantial portion of the laser’s thermal energy 
passes through the powder.  Figure 4 shows a cross section of the powder capsule design  and the 
actual assembled capsule can be seen in Figure 5.  Copper was chosen for the top and bottom, and 
yttria stabilized zirconia (YSZ or Zr) for the tube.  The powder and holder materials wil l be 
subjected to temperatures up to  400 °C and will m ove with respect to one another due to th eir 
different thermal expansion coefficients.  Therefore the lid is fabricated with a  diameter slightly 
less than that of the tube ’s inner diameter so that it can move freely in the vertical direction to 
ensure it remains in contact with the powder throughout the test.  The bottom is p ress-fit into the 
ceramic tube, then powder is poured in and the excess is scraped away with a razor blade and the 
lid is gently placed on the powder.   
32

 
 
 
  
Figure 4: Cross-sectional view of computer-
aided design model of Copper and YSZ powder 
container 
Figure 5: Powder filled copper and YSZ 
powder capsule 
 
3 Results and Discussion 
All thermal diffusivities reported are calculated using the Parker model  and each of the reported 
values for diffusivity is an average of three ‘shots’ of the laser flash system.  As previously 
mentioned there are some assumptions made in Parker’s derivation that may not be appropriate, 
therefore the resu lts reported here should serve as comparisons to one another and are not 
necessarily absolute values.  This is especially true for the more complex powder capsules.  Finite 
element modeling will help extract the effective thermal properties of the powder f rom the 
aggregate (i.e., what is empirically measured).  If error bars are present, they are the range of values 
over the three ‘shots’.     
3.1 Solid AM and Wrought 
Results from the laser flash testing of nickel alloy 625 and 17-4 stainless steel are shown in Figure 
6.  The calculated thermal diffusivity of the wrought nickel alloy  625 samples and the AM 
counterparts are very similar with a maximum percent difference of 1.5 % at 600 °C.  Conversely, 
the wrought and AM stainless steel specimens are quite different from one another.  The wrought 
samples show a nonlinear trend especially at temperatures over 200 °C while the AM samples are 
linear.  The wrought 17-4 stainless steel purchased was H900 conditioned.  Since the laser flash 
system holds all the samples at elevated temperatures that are near this H900 heat treatment (i.e., 
483 °C ) for often over several hours, this material is likely undergoing phase transformations that 
are altering the thermal properties of the wrought material.  As shown in [9], the nitrogen gas used 
during the atomization process of this 17-4 stainless steel powder seems to play a role in retaining 
the austenitic phase during heat treatment.  This may explain the discrepancy between the two 
materials’ measured thermal diffusivities.  
33

 
 
 
Figure 6: Thermal diffusivities of solid AM and wrought 17-4 stainless steel and nickel alloy 
625.  Diffusivity is calculated using the Parker model. 
3.2 AM Powder Capsules 
The results from the laser flash testing of both full and empty 17 -4 stainless steel AM powder 
capsules are shown in Figure 7.  Each sample was tested at 100 °C intervals f rom 100 °C to 400 
°C, and again at 100 °C to test for the presence of hysteresis.  This entire process was repeated 
upon the first test’s completion.  While the thermal diffusivities of the hollow sample are repeatable 
and linear with respect to temperature, the powder filled specimens showed substantial deviation 
from one another, were not linear with temperature, and showed hysteresis in regards to the 
measured thermal diffusivities.  This indicates some sort of change in the powder likely either due 
to a density change in the powder caused by settling or a phase transformation as seen in the solid 
wrought materials.  The entire test process was conducted a total of three times with only the initial 
results showing the presence of hysteresis.  Additionally, the large range in the diffusivity of the 
shots seen in Test  #1 Capsule #1’s first segment (conducted at 100 °C) are not seen elsewhere 
indicating the sample was changing in between shots.  The results from the second test are shown 
in Figure 8, and show that whatever was causing the variability is not a fact or after the initial test 
segment.  The x-ray computed tomography image in Figure 9 shows settling near the top corners 
of the powder container which may be the cause of the deviation.  The powder undergoes thermal 
expansion and contraction during testing which causes the powder to settle.  Also, the thickness of 
the side walls of the sample is  also variable ranging from ≈ .861 mm to ≈ .342 mm.  This is 
attributed to a combination of errors incurred during the EDM operation and the portion of the 
sample that is built as an ov er-hanging structure.  Since the temperature of the bottom surface is 
integrated by the pyrometer, this will likely not significantly alter the measurement, but more work 
is needed to confirm this. 
(°C) Temperature (°C) 
34

 
 
  
Figure 7: Thermal diffusivities of powder-filled AM capsules compared to the emptied, hollow 
capsule 
  
Figure 8: Repeat of test conducted in Figure 7 comparing powder-filled AM capsules to the 
emptied, hollow capsule. 
Last shots conducted at 100 °C to 
evaluate hysteresis  
17-4 AM Capsule #1 Test #1 
17-4 AM Capsule #2 Test #1 
17-4 AM Empty Capsule Test #1 
Last shots conducted at 100  °C to 
evaluate hysteresis  
17-4 AM Capsule #1 Test #2 
17-4 AM Capsule #2 Test #2 
17-4 AM Empty Capsule Test #2 
Temperature (°C) 
(°C) Temperature (°C) 
35

 
 
 
Figure 9: XCT image of 17-4 stainless steel AM capsule showing asymmetry and powder 
settling 
3.3 Copper and Yttria Stabilized Zirconia 
Calculated thermal diffusivities from the Cu and YSZ sample holders are shown in Figure 10.  The 
hysteresis previously seen in the AM capsul es is not present indicating the copper lid is 
maintaining contact with the powder throughout the tests .  While this apparatus seems to be the 
most promising given the aforementioned constraints, more work needs to be done to extract the 
powder’s effective thermal properties before they can be evaluated.  This will involve comparison 
with theoretical powder bed heat transfer as well as finite element method modeling.              
 
Figure 10: Thermal diffusivities of 17-4 stainless steel powder filled Cu-Zr capsules.  Parker 
model is used to extract diffusivity values from thermograms. 
Cu-YSZ Capsule, 17-4 powder, #1 
Cu-YSZ Capsule, 17-4 powder, #2 
Cu-YSZ Capsule, 17-4 powder, #3 
(°C) Temperature (°C) 
36

 
 
4 Conclusions 
The thermal diffusivities of LPBF solid nickel alloy 625 and 17-4 stainless steel have been tested 
using the laser flash technique.  While the AM nickel alloy specimens proved to have very similar 
thermal diffusivities (within 1.5 % of their wrought counterparts ), the stainless steel specim ens 
showed a nonlinear relationship between temperature and thermal properties  compared to the 
linear nature of the AM samples  which is likely due to phase transformation .  To evaluate the 
thermal properties of precursor AM materials, work has been done to design and fabricate various 
sample holders.  While the additively manufactured powder capsules allow the powder to be 
captured in a state similar to its use in the LPBF process, several drawbacks were identified 
including inconsistent contact between powder and solid phase and the observed asymmetry of the 
capsules.  A copper and yttria stabilized zirconia holder was employed and has shown to provide 
repeatable results.  Comparisons to modeling and theoretical thermal properties will be conducted 
in the future.   
Acknowledgments 
The authors would like to thank Felix Kim, NIST, for providing the x-ray computed tomography 
imaging and his expertise.  
  
37

 
 
References 
[1] Parker, W. J., R. J. Jenkins, C. P. Butler, and G. L. Abbott. “Flash Method of Determining 
Thermal Diffusivity, Heat Capacity, and Thermal Conductivity.” Journal of Applied Physics  
32, no. 9 (September 1, 1961): 1679–84. doi:10.1063/1.1728417. 
[2] Watt, D. A. “Theory of Thermal Diffusivity by Pulse Technique.” British Journal of Applied 
Physics 17, no. 2 (1966): 231. 
[3] Clark III, L. M., and R. E. Taylor. “Radiation Loss in the Flash Method for Thermal 
Diffusivity.” Journal of Applied Physics  46, no. 2 (February 1 975): 714 –19. 
doi:10.1063/1.321635. 
[4] Cape, J. A., and G. W. Lehman. “Temperature and Finite Pulse ‐Time Effects in the Flash 
Method for Measuring Thermal Diffusivity.” Journal of Applied Physics 34, no. 7 (July 1963): 
1909–13. doi:10.1063/1.1729711. 
[5] Larson, KB, and Karl Koyama. “Correction for Finite ‐Pulse‐Time Effects in Very Thin 
Samples Using the Flash Method of Measuring Thermal Diffusivity.” Journal of Applied 
Physics 38, no. 2 (1967): 465–74. 
[6] Baba, T., M. Kobayashi, A. Ono, J.H. Hong, and M.M. Suliyanti. “Experimental Investigation 
of the Nonuniform Heating Effect in Laser Flash Thermal Diffusivity Measurements.” 
Thermochimica Acta 218 (May 1993): 329–39. doi:10.1016/0040-6031(93)80433-B. 
[7] ISO 22007 -4: Plastics -- Determination of thermal conductivity and thermal diffusivity -- 
Part 4: Laser Flash Method, 2017-06, International Organization for Standardization, Geneva, 
Switzerland.  
[8] Deissler, RG, and CS Eian. “Investigation of Effective Ther mal Conductivities of Powders.” 
Lewis Flight Propulsion Lab., NACA, 1952. 
[9] Cheruvathur, Sudha, Eric A. Lass, and Carelyn E. Campbell. “Additive Manufacturing of 17 -
4 PH Stainless Steel: Post -Processing Heat Treatment to Achieve Uniform Reproducible 
Microstructure.” JOM 68, no. 3 (March 2016): 930–42. doi:10.1007/s11837-015-1754-4. 
 
38

File: experiments/external_sources/materials/therm_001_007_v1/nist-thermoelectric-measurements.txt
nature materials
https://doi.org/10.1038/s41563-023-01726-7
Feature
Thermoelectric measurements
Joseph Heremans and Joshua Martin discuss the reproducibility of thermoelectric measurements 
and conclude that the uncertainty on the figure of merit zT is of the order of 15–20%.
T
hermoelectric (TE) technology con-
verts heat into electrical power in 
thermoelectric generators (TEGs) 
and uses electrical energy to pump 
heat in thermoelectric coolers 
(TECs)1. For a given temperature difference 
and load, the efficiency of TEGs and TECs is a 
function of the Carnot efficiency and the ther-
moelectric figure of merit zT = S2T/ρκ, where 
S is the Seebeck coefficient, ρ is the electrical 
resistivity, T is the absolute temperature and κ 
is the total thermal conductivity. zT measures 
the amount of thermodynamic irreversible 
losses in the conversion process. There are two 
ways to measure zT: (1) calculate it from meas-
urements of S, ρ and κ (ref. 1), or (2) measure 
it directly. Because the power output of TEGs 
and TECs scales with material volume, we con-
centrate on measurements of bulk samples.
The resistivity ρ  is measured using four 
contacts placed on a sample as shown in  
Fig. 1a. The resistivity ρ  = (V /I)(A/lo), where  
V = V+ − V− is the averaged bipolar voltage, I is 
the averaged ± current through the sample, 
and A and l o are the average cross-sectional 
area of the sample and the distance between 
the centres of the two voltage contacts, 
respectively. In principle, ρ is defined in an 
isothermal environment, but often the sam -
ple is mounted on a heat sink (Fig. 1a). Both 
Joule heating and Peltier heating or cool -
ing can affect results. Joule heating can be 
avoided by using small currents and bipolar 
measurements. Peltier cooling creates a tem-
perature difference across a sample (Fig. 1a), 
which generates a Seebeck voltage that adds 
to V. The time-dependent voltage is shown 
in Fig. 1b: the voltage immediately after the 
current is applied is V(t) = V0, but after a time 
τ the voltage reading is V (t ≫ τ) = V 0(1 + zT). 
Typically, τ = l2/D (≈1 s), where D  = κ/C is the 
thermal diffusivity, C is the isobaric volumet-
ric specific heat and l is the length of the sam-
ple. Although noise and temperature errors 
affect ρ, the largest uncertainty arises from 
measuring A and l 0. A is measured to within 
≈0.5–1.0%. l0 is measured between the centre 
of the voltage contacts with an uncertainty 
dominated by the ratio of contact diameter to 
l0, often quite large (≥10%) on small samples.
The Seebeck coefficient is also commonly 
measured using the mount2 shown in Fig. 1a. 
A heat flux Q is applied to the sample to gen -
erate a small ΔT  = TH − TC (≪T), where TH and 
TC are the hot and cold thermocouple tem -
perature, respectively. S is given by S = V/ΔT, 
where V is the Seebeck voltage. Although S is 
insensitive to geometrical errors, there are 
three sources of uncertainty: uncertainty on 
V and ΔT , and the voltage and temperature 
must be measured at the same time and loca-
tion on the sample. Because Seebeck voltages 
are small, residual voltages that appear when  
ΔT = 0 must be subtracted. A collection of sta-
bilized electric potential/temperature differ-
ence data points {(V, ΔT)} are measured under 
steady-state conditions and with increasing 
values of Q ; S is calculated as the slope of 
the unconstrained linear fit to the data. The 
measurement of ΔT requires that probes and 
sample surface are in good thermal contact. 
The thermal contact resistance between sam-
ple and probes is inversely proportional to 
interface thermal conductance and square of 
contact radius. The probes also perturb the 
 Check for updates
Heat sink
Resistance heater Resistance heater
IH IH
V + TH
Q
A
I−
I
w
V −
lO
TC
I+
t
V(t)
t
I
V 0
V 0 (1 + zT)
/uni03C4
V +V −
T1
T2
n p
Heat sink
a b c
Fig. 1 | Thermoelectric measurements. a, Mount for measurements of 
resistivity ρ, Seebeck coefficient S and static heater-and-sink measurements of 
the thermal conductivity κ. A is the average cross-sectional area, l is the length 
of the sample and w is its thickness, lo is the distance between the centres of 
the two voltage contacts. b, Time dependence of the measured d.c. voltage V(t) 
(top) following a current (I) pulse (bottom). This can perturb electrical resistivity 
measurements or be used in the Harman method to directly determine zT.  
c, Thermocouple mount to directly determine the zT of an unknown material 
(the n- or the p-leg of the thermocouple). The unknown material is paired with a 
complementary material (the p- or the n-leg, respectively) of known zT.

nature materials
Feature
surface temperature, creating errors up to 
≈14% in S  at 900 K; this is reduced by using 
small-diameter and low-thermal-conductivity 
probes, radiation shielding and measuring 
under vacuum. Experiment and modelling 
both demonstrate that these errors are asym-
metric and dependent on contact relative 
locations3. A time delay in measuring V, TH and 
TC distorts V/ΔT, introducing an error that can 
exceed 10% but is minimal in steady state. If the 
measurement locations of V, TH and TC are not 
identical, for example, when using differential 
thermocouples, the uncertainty in S  can be 
similar to their displacement percent3.
Common techniques to measure thermal 
properties include longitudinal steady-state 
(measuring κ), laser flash (D ), transient 
plane source (κ , D, C), or differential scan -
ning calorimetry (which measures C )2,4. 
At T ≤ 300 K, κ  is typically measured using 
static heater-and-sink techniques (Fig. 1a):  
κ = (Q /ΔT)(lo/A), where Q  is the power pro -
duced by a resistive heater. The measurement 
proceeds like that for S , with κ derived from 
the slope of a linear regression through a series 
of {(Q, ΔT)} points taken after ΔT  stabilizes, 
that is, at a time longer than τ (some commer-
cial instruments use a transient method). The 
geometry uncertainty is the same as for ρ. The 
sources of uncertainty on ΔT are the same as 
for S. The main error source is due to thermal 
losses where the heat does not go fully through 
the sample. Thermal radiation loss is negli -
gible at T <150 K. At T  > 200 K, it scales as T 4 
following the Stefan–Boltzmann law.
At T ≥ 300 K, D is measured using laser flash 
analysis. With a reference specimen, C  and 
thus κ = DC can be calculated. C  can also be 
measured using differential scanning calo -
rimetry, or estimated from the Dulong–Petit 
law, which must always be checked for con -
sistency. Uncertainty in D  is relatively small 
and reported directly and reliably using com-
mercial instrumentation. The uncertainty in C 
can be larger in samples of high atomic number 
(most TE materials), or near phase transitions, 
where laser flash and differential scanning cal-
orimetry techniques greatly underestimate D 
and C if enthalpy changes in the phase transi-
tion are ignored. The latter results in underes-
timations of κ and overestimations of zT.
zT and its uncertainty can be calculated 
from ρ, S and κ , noting that geometrical 
uncertainties cancel out if κ is obtained from 
the static heater-and-sink method and the 
thermometers are located at the same point 
as the voltage contacts. A reasonableness 
check is to verify that zT <S2/L0, assuming that  
the Wiedemann–Franz relation holds with  
L0 = 2.4 × 10–8 V2 K–2 (or a justification is given 
if this does not hold). Adding a direct meas -
urement of zT makes for a more convincing 
argument if consistent with measurements 
of zT from materials properties within ≈20%. 
There are three methods.
One is the Harman method (Fig. 1b). A cur-
rent pulse is applied to a sample mounted 
either in free space or on a heat sink, and volt-
age is recorded over a time longer than several 
τ. The immediate voltage response is V 0, the 
steady-state (t ≫ τ) one is V0(1 + zT), and zT is 
derived from these equations. The uncertainty 
is of the order of 20%, and larger for zT ≪ 1, 
given the difficulty in identifying the inflection 
point of the V(t) curve near t = 0.
The two alternative methods require the 
construction of a thermocouple made from 
the material under study (n- or p-type) and 
a complementary similar material (now 
p- or n-type) of known zT but opposite 
polarity (Fig. 1c). The thermocouple is instru-
mented with thermometers on its two ends  
(T1 and T 2) and is mounted in vacuum with 
one end attached to a heat sink, and the other 
with a resistive heater.
One of these alternative methods, appropri-
ate for TEC materials (T1 <T2), is to determine 
the maximum temperature difference ΔTMAX of 
the thermocouple used in the Peltier cooling 
mode. The current is varied while ΔT = T
2 − T1 
is measured, until ΔTMAX is reached. The equa-
tion ΔTMAX = (zTAVG) (T1/2) is then used to deter-
mine zTAVG, which is the average between the zT 
of both n- and p-type materials, from which the 
unknown zT of the material is derived.
The other alternative method is to run the 
thermocouple as a TEG (T 1 > T 2), putting a 
known amount of Joule heat Q into the heater 
and connecting the thermocouple to an elec-
trical load of resistance R (not shown), across 
which the voltage V
OUT = V+ − V− is measured. 
The TEG’s thermal efficiency η = VOUT
2/RQ and 
Carnot efficiency ηC = 1 – (T2 / T1) are measured; 
η/ηC is a function of R , T1, T2 and zTAVG that is 
solved for zTAVG (ref. 1). Heat losses and electri-
cal and thermal contact resistance losses are 
included in the measurements of zT in the last 
two methods and result in an underestima -
tion of zT.
Several interlaboratory studies have iden-
tified variability in TE measurements 5. For 
example, the National Institute of Standards 
and T echnology (NIST) led a comparison of 
12 international laboratories for the measure-
ment of S  between 2 K and 390 K for n-type 
Bi2Te3 with an interlaboratory coefficient 
of variation (standard deviation divided by 
consensus mean) of ≈±4%. Another study in 
2015, by Institut de Chimie et des Matériaux 
Paris-Est compared the TE figure of merit for 
the skutterudite Co
0.97Ni0.03Sb3 from 300 K to 
700 K. The temperature-averaged relative 
standard uncertainties (at confidence level 
68%) were 6%, 8%, 11% and 19% for S , ρ, κ and 
zT, respectively.
A limited number of certified reference 
material standards are commercially avail -
able for TE transport properties 5. Standard 
reference material (SRM) 3451 (n-type Bi2Te3) 
and SRM 3452 (p-type Si 80Ge20) provide ref-
erence values for S  and ρ that together span 
the temperature range from 10 K to 900 K. 
Reference material (RM) 8420 (electrolytic 
iron) provides ρ and κ values between 2 K and 
1,000 K. A reference material is available from 
the National Physical Laboratory (NPL) 2I09 
(Inconel 600) for κ in the range of 14 W m−1 K−1 
to 22 W m−1 K−1 covering temperatures between 
100 °C and 500 °C.
Researchers are advised to conduct meas-
urements and express uncertainty according 
to the procedures and terminology definitions 
contained in the Guide to the Expression of 
Uncertainty in Measurement (GUM) and 
NIST T echnical Note 1900
5. Error is a meas -
ured quantity value minus a reference quan-
tity value, whereas uncertainty characterizes 
the dispersion of the quantity values being 
attributed to a measurand. Any measurement 
is technically incomplete if researchers fail 
to provide either a statement of the meas -
urement uncertainty or uncertainty bars for 
measured quantities, preventing reproduc -
ibility of their results.
Joseph P . Heremans    1  & 
Joshua Martin    2
1Department of Mechanical and Aerospace 
Engineering, Department of Materials Science 
and Engineering and Department of Physics, 
Ohio State University, Columbus, OH, USA. 
2Material Measurement Laboratory, National 
Institute of Standards and Technology, 
Gaithersburg, MD, USA.  
 e-mail: heremans.1@osu.edu
Published online: xx xx xxxx
References
1. Heikes, R. R. & Ure, R. W. Thermoelectricity: Science and 
Engineering (Interscience Publishers, 1961).
2. Tritt, T. M. & Browning, V. Semicond. Semimetals 69,  
25–50 (2001).
3. Martin, J. Meas. Sci. Technol. 24, 085601 (2013).
4. Zhao, D., Qian, X., Gu, X., Jajja, S. A. & Yang, R. J. Electron. 
Packag. 138, 040802 (2016).
5. Martin, J. et al. J. Mater. Res. 36, 3339–3352 (2021).
Competing interests
The authors declare no competing interests.

File: experiments/external_sources/materials/snapshots/nist-superconducting-isotope-2026-07-27.txt (part 2 of 3)
material [43] showed that the phase transition does 
not associate with an enthalpy change, a character- 
istic of second-order transitions. Based on this and 
the x-ray data, the phase transition appears to be a 
MAMMA technique has been used to study bulk 
and film specimens of lanthanum, yttrium, and bis- 
muth high-temperature superconductors (fig. 14b). 
These films were prepared from oxide targets by 
laser ablation [51]. 
The composition and microstructure of YBCO 
was studied as a function of processing [45]. Stron- 
tium was found to be the major contaminant. The 
starting compositions were barium rich relative to 
the Y:B:Cu ratio, which remained constant during 
processing. Electron-probe microanalysis revealed 
three types of inhomogeneities that are within re- 
gions which correspond to the YBCO composi- 
tion—(i) Ba-rich; Y, Cu-poor, (ii) Y-rich, Ba-poor, 
and (iii) Cu-rich with lesser amounts of Ba and Y. 
These phases have been identified as (i) BaCu204, 
(ii) BaY2Cu03, and (iii) the remnants of a liquid 
phase that is present at the sintering temperature. 
The liquid phase limits /c since the intergranular 
phases are not superconducting. Another source of 
insulating grain boundary film is carbon, which 
may arise from atmospheric CO2 and from solvents 
used during grinding. During low-temperature oxi- 
dation of the sintered material, residual carbon may 
react with oxygen to form gas-filled pores along 
the grain boundary and a high concentration of de- 
fects adjacent to the grain boundary. Hence, it is 
apparent that a large degree of compositional 
control is needed to control the properties of 
YBCO. 
Processing-property relationships for YBCO 
have been studied as a function of annealing tem- 
perature and environment. It was found [57, 58, 66] 
that annealing at low temperature in oxygen is nec- 
essary to obtain the highest Tc, sharpest transition, 
and the largest superconducting fraction. Samples 
contained a small amount of inhomogeneous sec- 
ond phase liquid, insufficient to prevent current 
flow. Sintering was more rapid and to a higher 
density in air than in oxygen. Segregation occurred 
during sintering and pores and micro-cracks were 
observed. The thermal expansion was very high for 
a ceramic—indicating that thermal shock may be a 
problem for these materials. Fracture toughness 
was quite low and the material was susceptible to 
moisture-enhanced cracking. 
160 

Volume 94, Number 3, May-June 1989 
Journal of Research of the National Institute of Standards and Technology 
(a) 
z o — 
> = 
u 
10 
TEMPERATURE «) 
15 
(b) 
z 
> - 
H o- 
o 
80 90 100 
TEMPERATURE IK) 
no 
Figure 14. a) Microwave (MAMMA) signal vs temperature for 
a bulk sample of niobium. The T^ obtained was in good agree- 
ment with known values of T^ for niobium, b) Microwave 
(MAMMA) signal vs temperature for bulk YBCO (above) and 
thin film (below) made by laser ablation from the bulk. The 
value of 7'c=95 K is in good agreement with resistivity and 
Meissner data. The double peak for the thin film is indicative of 
two phases with slightly different T^s [51]. 
Sintering at 950 °C gave the best density but 
poorest superconductivity due to a lack of porosity 
required for oxygen diffusion. Sinter-forging was 
investigated [66] reasoning that it should be possi- 
ble to increase the current density by aligning the 
grains. The grains had a high density center with 
the edges cracked and not very dense. Large yt- 
trium-rich bands were formed perpendicular to the 
stress direction as a result of local segregation. The 
apparatus is shown in figure 15. The c axis tended 
to be aligned parallel to the applied stress direction. 
The transport JQ was less than 100 A/cm^ how- 
ever, and in some cases even zero. This was due to 
weak linking. Transmission electron microscopy 
showed second phases at grain boundaries, forming 
S-N-S junctions [67]. 
I Silicon   Carbide   Ram 
Alumina   Platen 
Sample 
! 
Figure 15. Sinter-forging apparatus. The load was applied in the 
vertical direction with no die wall constraints. The sample was 
separated from the ram by alumina plates [67]. 
Another possible method to align the grains 
would be to cast the samples in a magnetic field. 
The alignment is due to anisotropy of the paramag- 
netic susceptibiUty of the grains. Ostertag et al. [68] 
studied the magnetic casting of YBCO and HBCO 
(H=holmium). A slurry of the superconducting 
powder and isopropanol was placed in a homoge- 
neous magnetic field of 2 T for 30 minutes (see fig. 
16). The samples, which were then pressed and sin- 
tered, tended to align with their c axes parallel to 
the applied field ([001] alignment). However, this 
alignment is not sufficient for high JQ- Alignment in 
the [010] and [100] or [010] is also needed since tilt 
decreases Jc- Clean grain boundaries are also a re- 
quirement. Current densities of samples aligned in 
the oxygen-rich state were up to five times greater 
than samples aligned in an oxygen-deficient state 
and then oxygenated, due to the presence of non- 
superconducting jimctions. Bulk Jc calculated from 
magnetic measurements were 10^-10* A/cm^. 
7.   Electrical Contacts 
One problem that existed in the study of high- 
temperature superconductors was too high a resis- 
tivity in the electrical contacts. Contacts made of 
indium solder, silver paint or epoxy, direct wire 
161 

Volume 94, Number 3, May-June 1989 
Journal of Research of the National Institute of Standards and Technology 
Magnot ) 
J jr^ v 
^Slurry 
( Magnet ->-   f Magnet 
'C-axis ^^  
Filter Vacuum 
Pump 
Figure 16. Configuration for casting in a magnetic field. The 
slurry of isoproponal and powder was placed in a homogeneous 
2 T magnetic field [68]. 
bonds, and pressure contacts have contact surface 
resistivities in the range of 10"^ to 10 fi-cm^ which 
is several orders of magnitude too high for mea- 
surement and applications. Contact resistivities of 
10""* to 10~' fl-cm^ or lower are needed. Ekin and 
coworkers [69-71] developed a method consisting 
of sputter etching the surface of the superconduc- 
tor to remove the degraded surface area immedi- 
ately before depositing noble metal (Ag or Au) 
pads, followed by annealing the noble metal/super- 
conductor interface in oxygen. Contact resistance 
for the silver pads showed metallic behavior, de- 
creasing by a factor of 3 to 12 as the temperature 
decreased from 295 to 76 K. Contact surface resis- 
tivities less than 10 JLIU cm^ at 76 K were achieved 
without oxygen annealing. After annealing in oxy- 
gen at 500 °C for 1 hour, contact resistivities were 
reduced to as low as 0.1 nfl cm^ [70]. The low oxy- 
gen affinity of the noble metals may play an impor- 
tant role in passivating the contact interface. On 
the other hand, oxygen and indium formed a semi- 
conducting oxide with resistivities greater than that 
of pure indiimi [70, 72]. Room-temperature diffu- 
sion of oxygen is limited in the noble metals. 
thus protecting the YBCO. This may explain why 
there can be low contact resistance despite expo- 
sure of the YBCO to air. 
Moreland and Goodrich [73] have developed sil- 
ver screen contacts for rapid characterization of 
YBCO. The screens can be used for making 
voltage contacts and voltage taps. Silver wire 
screens are interleaved between calcined powder 
sections and fixed to form a composite pellet. Sil- 
ver diffuses in the powder during sintering to form 
proximity contacts permeable to oxygen. 
8.   Electronic Structure 
One method of obtaining information on the 
electronic structure of superconductors is by tun- 
neling measurements. A technique used for such 
measurements was developed by Moreland and 
Ekin [74]—the break-junction technique (fig. 17). 
In a break junction, tunneling occurs across the 
fracture of a bulk sample. A small piece of a bulk 
material is mechanically fractured under liquid he- 
lium and the freshly fractured surfaces are adjusted 
to form a tunneling barrier with helium as the insu- 
lator. The sample can be a single crystal, polycrys- 
tal, or sintered pellet. Unlike other tunnehng 
techniques, break junctions give information on the 
interior of bulk samples. Break junctions have been 
used to study both the lanthanum and yttrium su- 
perconductors. Tunneling junctions for LSCO 
(fig. 18) exhibited a variety of tunneling behavior 
[75-77]. Scanning-electron microscopy showed a 
rough surface with numerous voids and scattered 
REACTION 
FORCE 
SILVER PAINT 
CONTACTS 
GLUE JOINT- 
"FREE- COVER 
SLIP FOR 
CONCENTRATING 
STRAIN 
BENDING GLASS 
BEAM 
Figure 17. Fabricating a break junction. A superconducting filament is mounted on a 
beam which is bent using an electromagnetic force. Once the filament is fractured, the 
beam is relaxed to form a tunneling contact within the fracture of the filament. Contact 
may be either through a thin insulating medium (vacuum, gas or liquid) or by closing 
the fracture to form a point contact. An electromagnetic assembly affords precise 
control of the tunneling gap [84]. 
162 

Volume 94, Number 3, May-June 1989 
Journal of Research of the National Institute of Standards and Technology 
inclusions. This variability may be due to tunneling 
between different phases in the material. Large en- 
ergy gaps and deep structure in the conductance 
derivatives are evidence for a strong coupling 
mechanism. 
-■ao      SO O 
VOLTAGE 
Figure 18. Voltage vs current curves for a LSCO electron tim- 
neling break junction immersed in liquid helium at 4 K for three 
different barrier settings. The bottom curve was the most com- 
mon V-I characteristic found [75]. 
Break junctions for YBCO gave results indica- 
tive of strongly coupled superconductors [78] but 
had the same variability as LSCO. Variable results 
in perovskites can be explained as being due to the 
structure which consists of alternating layers of in- 
sulating and conducting platelets which can be su- 
perconducting, semiconducting, or both [77]. 
While evidence for the usual pairing state associ- 
ated with the BCS theory was found, so was a 
lower /cR product which is indicative of a lower 
energy gap than that expected from BCS theory. In 
addition, a Josephson junction effect was found 
[79]. Evidence of an intrinsic energy gap was found 
in both LSCO and YBCO [80]. The gap scales with 
Tc and decreases and vanishes when approaching 
Tc from a lower temperature. This points to the 
energy gap being quasiparticle in nature. 
Break junctions in single crystals should permit a 
direct measurement of gap anisotropy if the sam- 
ples are fractured along cleavage planes. To this 
end, break jtmctions of single crystal HoBa2Cu30x 
(HBCO) were compared with polycrystalline 
YBCO [81]. Both had junction conductance in- 
creasing linearly with junction bias. Gap structure 
of YBCO occurred more often during adjustment 
of the junctions than with HBCO. This may have 
been due to a lack of oxygen penetration in the 
single crystal. The results may have been affected 
by the fact that the HBCO fracture surfaces were 
not ideal. The V-I curves showed the square-law 
dependence of current seen in many tunneling mea- 
surements of polycrystalline YBCO. 
Based on the fact that the anomalies in the break 
junction results may be microstructural in origin 
and not due to the electron coupling mechanisms, 
several models have been proposed. In the granular 
model [82], the superconductor is divided into 
grains isolated from each other by insulating tun- 
neling junctions. A second model, the multiparticle 
model [83], assumes that the grains are oriented to 
form a series array of junctions near a primary tun- 
neling contact. Moreland et al. have developed a 
third model to explain these results in perovskites 
[84]. In the laminar model, the microstructure con- 
sists of a complex tunneling matrix with parallel 
superconducting laminae connected to each other, 
the point contact, and the surrounding grains by 
tunneling junctions. This structure may be mani- 
fested in a layered perovskite single grain with su- 
perconducting layers separated by high dielectric 
insulating barriers. The individual laminae form a 
series-paraUel network of superconducting junc- 
tions within a single grain of the material. Al- 
though there is some evidence that casts doubt 
upon the granular model, the exact model is still in 
question. 
Tunneling measurements were also made on 
YBCO thin films [85] using the method of squeez- 
able electron tunneUng (SET) junctions developed 
by Moreland et al. [86]. In contrast to the break 
junction measurements of bulk samples where the 
spectra are often without energy gap features, SET 
spectra invariably contain such features. This im- 
plies that the film is superconducting near the sur- 
face, in contrast to results on bulk materials which 
indicate that only parts of the interior are super- 
conducting. Improvement of surfaces by the addi- 
tion of very thin noble metal films, which become 
superconducting by the proximity effect, is under 
investigation [87]. 
163 

Volume 94, Number 3, May-June 1989 
Journal of Research of the National Institute of Standards and Technology 
Measurement of the electronic structures of the 
high-temperature superconductors are important in 
providing supporting evidence for theoretical mod- 
els of superconductivity. Kurtz [88] has written a 
review of the experimental measurements of the 
valence electronic structure of LSCO and YBCO. 
NIST's Synchrotron Ultraviolet Radiation FaciUty 
(SURF-II) was used to study these features. The 
electron structure of YBCO was measured using 
resonant photoemission, which is associated with 
the enhancement of valence photoelectron features 
resulting from the coupling of excitation and decay 
mechanisms at the core-electron photoabsorption 
onsets. Radiation in the 60-160 eV range was used 
[89], (fig. 19). The upper edge of the valence band 
was found to nearly coincide with the Fermi level 
and the density of states was small. There was no 
distinctive edge. The valence band did not resonate 
with the photon energy. Furthermore, there was 
no evidence of valence band structural changes as 
the temperature was lowered below the critical 
temperature. The copper oxide in the material was 
found to give spectra similar to CuO. 
35     30 25      20      15      10       5 
Binding Energy (eV) 
Figure 19. Ultraviolet photoemission spectra of fractured 
YBCO. The top curve is at h=60eV, the bottom 106 eV, and 
each curve is separated by 2 eV. At 60 eV there are two valence 
band features—at binding energies of 5 and 9.4 eV. Increasing 
the photon energy, features become apparent at 12.4, 15,0, and 
28.8 eV. The features at 9.4 eV are due to Y/Cu; at 12.4 eV to 
Cu, and at 15.0 and 28.8 eV, Ba [89]. 
Another study using SURF-II but at an energy 
range of 20-600 eV [90], confirmed the 2+ valency 
of copper in YBCO. The National Synchrotron 
Light Source at Brookhaven was used to provide 
information on oxygen, barium, and yttrium. It was 
found that the p-type partial density of states is 
very small at the Fermi energy. The electronic 
structure observed in the photoemission measure- 
ments is associated with the oxygen 2p orbitals. 
This study also observed no change in the spectra 
as the temperature was lowered below the critical 
temperature. 
Additional studies carried out by Kurtz, 
Stockbauer, and coworkers included photoemis- 
sion of YBCO and LSCO, which revealed a reso- 
nance in the peak located at a binding energy of 
~9.5 eV for photon energies spanning the onset of 
0-2s excitations. This feature is associated with 
oxygen excitations. The satellite is suppressed on 
surfaces that are superconducting within the probe 
depth of the spectroscopy [91]. Photoelectron 
spectroscopy of high-rc superconductors, includ- 
ing the newer bismuth and thallium superconduc- 
tors revealed that the materials have a highly 
hybridized Cu-O valence band and resonant satel- 
lites which imply that the materials are highly con- 
nected. No substantial changes were observed in 
the electronic structure as the materials were 
cooled from room temperature to below TQ. The 
materials reacted strongly with H2O and CO2, 
forming hydroxides and carbonates, but reacted 
more weakly with O2 and CO [92, 93]. 
Photoemission measurements of YBCO revealed 
two constraints on any theoretical treatments of its 
electronic structure based on the observation of a 
2.3 eV feature [94]. First, YBCO has a higher 
charge carrier concentration at the Fermi level 
than in related lower-Tc and non-superconducting 
compounds. Secondly, there is a large contribution 
from oxygen to the density of states near the Fermi 
level, mainly derived from oxygen in the Cu-O 
chains. The 2.3 eV feature is intense in the or- 
thorhombic phase, but weak in the tetragonal. 
9.   Physical Properties 
Current densities are a critical parameter for the 
successful application of high-temperature super- 
conductors. A cryogenic bathysphere developed 
by Moreland et al. [95,96] for resistance measure- 
ments of high-Tc superconductors is shown in 
figure 20. This device thermally isolates an envi- 
ronmental chamber from surrounding cryogenic 
164 

Volume 94, Number 3, May-June 1989 
Journal of Research of the National Institute of Standards and Technology 
fluids. The bathysphere has the advantages of (i) 
being compact enough to fit in the base of a high- 
field superconducting solenoid without the use of a 
re-entrant dewar; (ii) the sample remaining dry; (iii) 
being inexpensive; (iv) having no moving parts; 
and (v) having sufficient thermal contact between 
sample and thermometer provided by the ambient 
pressure exchange gas to maintain thermal equi- 
librium within ±0.1 K while the temperature 
changes as fast as 3 K/min. It may also be possible 
to adapt this device to susceptibility, critical cur- 
rent, and electron tunneling measurements. The 
bathysphere has been successfully tested with NbTi 
in Uquid helium and YBCO in liquid nitrogen. 
As previously mentioned, current densities of the 
order of one million A/cm^ will be required for 
most applications. While films with these current 
densities have been produced, bulk materials have 
had much lower current densities. Ekin et al. [97, 
98] studied bulk sintered YBCO samples from sev- 
eral different laboratories. Using V-I characteris- 
tics, they found that while a field of over 30 T was 
needed to suppress all superconductivity, a field of 
only a few tesla could suppress the transport cur- 
rent (fig. 21). The measured transport current was 
significantly lower than that measured by magne- 
tization. The superconducting transition in poly- 
crystalline YBCO is very broad. This is consistent 
with a model of a weak-link region between high- 
current-density grains. At least part of the behavior 
is due to intrinsic conduction anisotropy. This an- 
isotropy has been observed in YBCO single crys- 
tals with the weakest conduction along the c axis 
[99]. The low current density could be due to: (i) 
impurities or low-Tc phases at the grain boundaries 
or (ii) misalignment of the grains. Electron mi- 
croscopy gives no evidence of the former [100]. 
The location of the weak links in YBCO could be 
at the grain boxmdaries, within the grains or be- 
tween the Cu-O planes. Transport critical current 
densities have been measured at low magnetic 
fields in several kinds of high-rc superconductors 
fabricated in many different laboratories, and fitted 
with a model which assumes that the barriers to 
current flow are Josephson weak links which have 
a statistical distribution of sizes and orientations 
[101-103]. The data were shown to follow the Airy 
current-field pattern. The fits of the data to theory 
are good for all the samples. The fitting parameter 
essentially gives the average dimension of the junc- 
tions, which in all instances is about equal to the 
grain size, thus furnishing convincing evidence that 
the barriers at low magnetic fields are at the grain 
boundaries. This finding indicates that a possible 
method for increasing the current density would be 
by processing in such a manner that the grains 
would be aligned. 
I-I-J Support Tube 
Vacuum Can 
Sample 
Thermometer 
Radiation Shield 
Circuit Board 
Thermal Anchor 
Stainless 
Copper 
Fiberglass 
Epoxy 
1 cm 
Figure 20. Cryogenic bathysphere for resistance measurements 
of high-Tc superconductors [95, 96]. 
165 

Volume 94, Number 3, May-June 1989 
Journal of Research of the National Institute of Standards and Technology 
oil       0.1     I        0.2 (IT) (0 05T) (OT) 
0.3 0.4 
Current, A 
Figure 21. Voltage vs current characteristics for a YBCO sample in transverse magnetic fields in liquid 
nitrogen at 77 K. High magnetic fields were required to increase the slope to the normal resistance value 
at Tc, and the transport critical current is suppressed by very low fields. The curves are nearly linear at 
currents well above the critical currents indicated by the arrows [100]. 
Other physical properties of interest include the 
elastic constants, which have practical significance, 
such as in stress and fracture toughness, and are 
related to physical properties such as specific heat 
and hardness. Elastic constants relate strongly to 
interatomic potentials and force constants and can 
be used to calculate the Debye temperature which 
is used in the BCS calculation of the critical tem- 
perature. They also relate strongly to any phonon- 
mediated superconductivity mechanism. Values of 
elastic constants can be determined by ultrasonic 
methods and one of them, the bulk modulus, by 
x-ray diffraction. The elastic properties of metal- 
oxide superconductors have been reviewed by 
Ledbetter [104]. 
Ledbetter and coworkers have measured the 
elastic constants of YBCO using ultrasonic tech- 
niques. YBCO was compared to BaTiOs [105] and 
was found to have a lower elastic stiffness which 
could arise from oxygen vacancies or microcracks. 
The latter have a larger effect than a comparable 
fraction of spherical voids. Study of six YBCO 
specimens [106] showed that some specimens may 
be free from softening defects and their properties 
may reflect intrinsic behavior. A check on this is to 
compare elastic and thermal Dcbye characteristic 
temperatures. Elastic constants were measured as 
the specimens were cooled through the transition 
temperature [107-110]. Samples run in helium gave 
reproducible results suggesting that these measure- 
ments represented intrinsic material properties. 
Elastic constants showed irregularities above and 
below, but not at, the critical temperature. The 
shear-modulus results (fig. 22) departed from those 
expected for a simple second-order normal/super- 
conducting transition, in agreement with the results 
for the dilation [111]. The value of the Poisson ra- 
tio behaved irregularly below the transition tem- 
perature indicating a change in interatomic forces 
supporting Geballe's view [87, 112] that a large 
fraction of electrons enter into Cooper pairs, the 
gap is approximately equal to the Fermi energy, 
and coupling is strong. During cooling from 160- 
70 K, YBCO behaved as if it imderwent a sluggish 
phase transition. Two YBCO materials with differ- 
ent oxygen contents, x=6.10 and 6.92, showed 
similar ambient-temperature elastic-constant val- 
ues, and similar temperature behavior [113], but the 
jc=6.92 YBCO demonstrated a higher elastic stiff- 
ening during cooling to 4 K. 
The behavior of the elastic constants can be de- 
scribed by a "reentrant softening" model [114, 
115]. Softening occurs just above the critical tem- 
perature suggesting growing lattice instability with 
decreasing temperature. Premonitory behavior of 
this type is known to be associated with martensitic 
166 

Volume 94, Numter 3, May-June 1989 
Journal of Research of the National Institute of Standards and Technology 
or displacive structural transformations in various 
materials including the A15 superconductors [116]. 
The increased stiffness below the transition temper- 
ature is the result of the softening being offset by 
the increased stiffness associated with the develop- 
ing superconducting phase. The calculation of the 
Debye temperature based on this model is in agree- 
ment with other experimental measurements. The 
model also predicts that the elastic constants will 
have a higher value in the normal state than in the 
superconducting state. The results of measure- 
ments on LSCO are also in agreement with this 
model. Strong thermal hysteresis, especially in the 
dilational modes, were found in subsequent studies 
by Ledbetter and Kim [117]. 
1.100 
inoo 300 
T(K) 
Figure 22. Relative shear modulus G=pvf between 275 and 
4 K for YBCO. Above % (65 K for this material), behavior is 
normal. Below T^, contrary to expectation, G apparently in- 
creases. However, a reentrant-softening model reconciles this 
apparent anomaly [107]. 
The bulk modulus of YBCO was determined by 
measurements in a diamond-anvil cell using an en- 
ergy dispersive x-ray diffraction technique [118]. 
The least compression was observed within the 
perovsldte layers because of the oxygen packing, 
and the largest was observed perpendicular to 
these layers. As seen in figure 23, the decrease in 
volume was essentially linear with applied pres- 
sure. The value of the bulk modulus was larger 
than that determined by ultrasonic techniques. 
Ledbetter and Lei [119] focused on this difference 
and its implication for the related Griineisen 
parameter, supporting their measurements by 
ionic-bonding calculations. 
Ultrasonics can also be used to provide addi- 
tional information [120]. The ultrasonic velocity in 
YBCO was found to be different on warming than 
on cooling, with the greatest difference occurring 
in the first cycle. Three attenuation peaks were 
found on warming: I at 65-75 K, II at 134 K and 
III at 183 K. The hysteretic velocity changes and 
peak I appear related to a first-order phase transi- 
tion involving magnetic superstructure in non- 
superconducting portions of the sample. Peak III 
appears to be consistent with a defect relaxation 
process. The origin of peak II, which was depen- 
dent on thermal history, could not be identified. 
175 
Ol65 
160 
Ba2Cu3Y07 
V = 172.2 - 0.88 P 
-+- + + 
4 6 
Pressure, 
8 
GPa 
10     12 
Figure 23. The pressure dependence of the volume of YBCO. 
The lattice parameters are determined from x-ray diffraction 
data. These data are used to calculate the isothermal bulk mod- 
ulus [118]. 
Neutron inelastic scattering was used to measure 
the phonon density of states in an attempt to ascer- 
tain if any significant perturbations occurred in the 
phonon modes at the superconducting transition 
temperature [21], A "softening" of such modes is a 
key aspect of conventional phonon-driven super- 
conductivity. The normalized density of states at 
120 K for YBazCujOT is shown in figure 24. The 
spectra consist of a strong double peak near 20 
meV and a second principal maximum at approxi- 
mately 70 meV. Measurements below the transition 
temperature gave only negligible changes in the 
observed spectra which could be accounted for by 
anharmomic effects, and did not indicate any major 
changes in the overall phonon modes accom- 
panying the superconducting transition. Oxygen- 
deficient YBaiCujOv-;^ showed a pronounced 
weakening of the 70 meV features in the density of 
states and a fdling in and broadening of the lower 
167 

Volume 94, Number 3, May-June 1989 
Journal of Research of the National Institute of Standards and Technology 
o 
YBapCu.O 3^7 T  =   120  K 
—I— 
15 30 45 60 
E(meV) 
75 "GO" 105 
Figure 24. Vibrational density of states as measured with inelastic neutron scattering at 120 K. The 
largest spectral weight is contained in peaks involving oxygen vibrations [21]. 
energy features, reflecting a change in the har- 
monic modes associated with the absence of oxy- 
gen in the Cu-O "chain" structure. These features 
are equivalent to modes observed by Raman scat- 
tering [60]. 
The magnetic hysteresis loops of YBCO were 
also studied [121]. The shape of the loops well be- 
low Tc (fig. 25) brought to mind the constricted 
hysteresis loops observed in certain ferromagnetic 
materials which are usually associated with mag- 
netic aftereffects. Similar dynamic effects with time 
constants on the order of 10 seconds at 40 K were 
found to be present in YBCO. This is in addition to 
flux creep (due to thermally activated jumping 
over flux-pinning sites) observed for longer time 
periods. When the measurement time is fast com- 
pared to both time constants, the hysteresis loops 
can be approximated by a critical-state (i.e., Bean- 
Kim) model [122-126]. The experimental hysteresis 
loops at higher temperatures are more pinched 
than the critical-state model because of the move- 
ment of fluxoids. 
The critical-state model, which provides a 
method for calculating the energy losses in type II 
superconductors, has been extended by Peterson 
[127] to include the train of magnetization jumps 
often seen at low temperatures in moderate-to-high 
magnetic fields. Chen and Goldfarb [128] have de- 
veloped an analytic method for using the critical- 
state model to determine critical currents from 
magnetization measurements on the sample shapes 
most often encountered in developmental studies. 
10.   Theory 
The interaction between two test charges in a 
solid can be described in terms of a total dielectric 
function that includes electronic and lattice polar- 
ization. Stability requirements place restrictions on 
the dielectric function. Allen et al. [129] show that 
the eigenvalues of the inverse dielectric matrix, X,, 
satisfy Xi<l. As a result, the electron-electron in- 
teraction (as determined by test charges) which en- 
ters BCS theory is not restricted to positive values 
by general stability requirements. Casella [130] 
considered other intermediate bosons, besides 
phonons, mediating the superconducting interac- 
tion and carried out a semiphenomenological anal- 
ysis of the effects of certain band-gap features on 
the gap ratios of high-temperature superconduc- 
tors. Comparison with experiment suggests that the 
intermediate boson is not a phonon. 
Melamud et al. [131] studied the near-neighbor 
environments and the bonding of atoms in lan- 
thanum and yttrium based copper-oxide super- 
conductors using Wigner-Seitz cell construction. 
Wigner-Seitz cells can identify the nearest neigh- 
168 

Volume 94, Number 3, May-June 1989 
Journal of Research of the National Institute of Standards and Technology 
300 
O 
o ■r-\ 
N 0 •r-{ 
-300 
.-je^" 
Bean Model 
Jco = 11.000 A/cm Y^^ 
Bcc =  1300 G 
6'    20O400 
^^    Field, Oe 
-4 -2 0 2 
Field, kOe 
Figure 25. Experimental (solid line) and calculated (dotted line) hysteresis loops for YBCO at 38 K. The 
insert is an expanded view of the virgin curve [121]. 
bors, the site symmetry arising from the presence 
of these neighbors, and the number of nearest 
neighbors common to a near-neighbor pair. Differ- 
ent results were obtained depending on whether 
ionic or covalent/metallic bonding is assumed. Co- 
valent/metallic bonding gave more reasonable 
chemical results and was consistent with known 
properties of these materials. The barium, lan- 
thanum, and yttrium atoms all had large coordina- 
tion numbers (see fig. 26) implying a three- 
dimensional chemical bonding scheme. The results 
are in agreement with the conclusion of Pauling 
[132] that the bonding at the important copper sites 
is not limited to oxygen but involves substantial in- 
teractions with large atoms such as lanthanum and 
barium. 
11.   Applications 
Problems with current density and fabrication 
have hindered many applications of high-tempera- 
ture superconductors. However, a successful pro- 
totype transition edge bolometer and a SQUID 
(superconducting quantum /nterference device) 
made from YBCO have been developed [133, 134]. 
The breaking fixture used to form the Josephson 
contact for the SQUID is shown in figure 27. Vari- 
ations in performance were found with different 
YBCO batches, and the first devices constructed 
showed considerable noise above 61 K, although 
quantum interference effects persisted up to 81 K. 
However, SQUIDs made from well-characterized, 
high-quality YBCO, operated in liquid nitrogen, 
with only a modest increase in noise over that 
found at 4 K. This provided the first demonstration 
that sensitive high-rc SQUIDs operating at liquid 
nitrogen temperature are possible. 
Many applications for high-temperature super- 
conductivity depend on understanding and im- 
proving the critical current. To this end, a YBCO 
macrobridge (bridge dimensions are much greater 
than the coherence length) was fabricated [135] to 
understand not only Jc, but intra-film Josephson 
effects. Extremely noisy sections of the V-I curve 
were observed, always well below To This behav- 
ior could have ramifications for potential low-noise 
applications of high-Fc superconductors. The noise 
depends on temperature, bias current, and the mag- 
netic field. A very rapid change of switching rate 
with very small fields and small changes in bias 
current was observed,  which suggests that the 
169 

Volume 94, Number 3, May-June 1989 
Journal of Research of the National Institute of Standards and Technology 
Figure 26. The (0120806) Wigner-Seitz polyhedron (coordi- 
nation number=26) of the Ba, La or Y atom in the ideal ABO3 
perovskite structure, obtained with the use of metallic radii. In 
the high-temperature superconductors with distorted perovskite 
structure, the Wigner-Seitz cells for these sites are derivations 
from the ideal polyhedron [131]. 
|On 
spring 
Al holder 
YBCO 
pellet 
saw cut in 
pellet 
center hole 
0.95 mm dia. 
Figure 27. A SQUID made from a YBCO break junction. A 
YBCO pellet was secured with epoxy in an aluminum breaking 
fixture. A hole was drilled through the pellet and a saw cut 
made part way through so that the pellet would break along a 
diameter when the two arms of the fixture were spread apart by 
a thin tapered pin. Springs close the break as the taper is with- 
drawn [133]. 
noise may be due to the motion of vortices in and 
out of pinning sites. 
The ability of a superconductor to levitate a 
magnet above its surface is well known, and for 
high-rc superconductors it is often demonstrated. 
Recently, it has been reaUzed [136, 137] that spe- 
cially processed samples of a high-T'c superconduc- 
tor can be levitated below a magnet. This unusual 
type of levitation involves "attraction" of the su- 
perconductor by a magnet rather than the Meissner 
effect "repulsion" seen for a levitated magnet. An 
important application for this effect would be in 
magnetic bearings (see table 1). 
12.   Other High-temperature 
Superconductors 
Following the discovery of high-temperature su- 
perconductivity in Bi-Sr-Ca-Cu-O ceramics [138], 
Bi2Sr2CaCu20x was synthesized both chemically 
and by a solid state reaction [72]. ac susceptibility 
measurements showed transitions at 80 K and 
110 K and a low HQI- The appearance and amount 
of the 110 K superconductor was sensitive to the 
annealing procedure. Magnetic hysteresis loops 
constructed at 80 K were narrow, signifying a 
small amoimt of trapped flux. The loops were con- 
stricted in the center, indicating the probable exis- 
tence of time effects similar to those seen in YBCO 
[121]. The bismuth superconductor was also stud- 
ied by the magnetic-field-modulated-microwave- 
absorption (MAMMA) technique [65, 139]. Super- 
conducting transitions were observed at 72, 100, 
and llOK. An applied magnetic field broadened 
the microwave response peak much more than in 
the case of YBCO. Thin films of the bismuth super- 
conductor were made [140] by laser ablation on 
Zr02 and characterized by MAMMA. The film 
quality was affected by substrate temperature and 
an annealing process. Unlike previous work [141], 
the films were not superconducting as deposited. 
A classical test to determine the contribution of 
an electron-phonon interaction to the superconduc- 
tivity is to measure the isotope shift [3, 4] in TQ. 
Substitution of '*0 for '*0 in the Bi-Sr-Ca-Cu-O 
system [142], the La-Sr-Cu-O system [143, 144], 
and the Y-Ba-Cu-O system [145, 146] has demon- 
strated a measurable, albeit small, isotope shift in 
TQ. Although this small effect indicates that the 
electron-phonon interaction contributes to the su- 
perconductivity, it is probably too small to account 
for the high values of Tc, and other mechanisms. 
170 

Volume 94, Number 3, May-June 1989 
Journal of Research of the National Institute of Standards and Technology 
e.g., spin fluctuations must be operative. The possi- 
ble role of various magnetic interactions have re- 
cently been addressed at a workshop held at NIST, 
Gaithersburg [147]. 
Magnetic measurements were made [148, 149] on 
chemically synthesized Bi-Pb-Sr-Ca-Cu-O. The 
lead substitution appears to encourage or stabilize 
the high-T'c Bi phase. The superconductor dis- 
played extremely narrow hysteresis loops above 
liquid nitrogen temperatures, indicating a small 
number of effective flux pinning sites. Below 40 K, 
a dimpUng was observed but only when the sample 
was a loosely packed powder. A flux depinning 
was observed, as illustrated in figure 28, for two 
temperatures. A plot of the flux-depinning field vs 
temperature appears to be linear (fig. 29). 
-0.4 +- 
-1 -0.8 -0.6  -0.4 -0.2     0       0.2     0.4     0.6     0.1 
Applied Field, kOe 
Figure 28. Hysteresis loops at two temperatures for a Bi-Pb-Sr- 
Ca-Cu-O superconductor, illustrating flux depinning [148]. 
-1.6       -1.4       -1.2 
Ln(l-t) 
Figure 29. The flux-depinning field of the sample of figure 28 as 
a function of temperature [149]. 
Ultrasonic elastic-constant studies were carried 
out for Bi-Pb-Sr-Ca-Cu-O [150], with results simi- 
lar to YBCO. There was stiffening during cooling. 
no measurable change at Tc, and hysteresis. How- 
ever, the Bi-Cu-O is much softer than YBCO, with 
an elastic Debye temperature of 312 K vs 437 K. 
Resonant photoemission has been used to study 
[151] the electronic states and electron-electron in- 
teractions in a bulk sample of Tl-Ba-Ca-Cu-O. The 
electron structure is similar to that of YBCO indi- 
cating that the electron states and interactions are 
similar. The surface of the Tl superconductor is not 
as reactive toward atmospheric gases as YBCO. 
13.   Low-Temperature Superconductors 
Despite aU the current interest in high-tempera- 
ture superconductors, low-temperature supercon- 
ductors will still be required in many applications. 
For example, the cost savings realized by switching 
from helium to nitrogen for cooling large magnets 
may be only a small part of the total operating cost. 
Additionally, much experience has been gained in 
learning how to fabricate these materials into prac- 
tical conductors—in the shape of tapes or wires— 
that can support high current densities under realis- 
tic operating conditions. Therefore research on 
these materials is continuing, with the goal of opti- 
mizing their properties—e.g., current-carrying ca- 
pabilities stability, ac losses, etc. 
NIST is developing facilities and standards for 
the definition and measurement of superconductiv- 
ity parameters [152, 153]. The facilities developed 
for this project enable critical currents up to 3000 
A to be measured in fields up to 12 T in the pres- 
ence of longitudinal or transverse stress. NIST is 
also involved in round robins on critical current 
measurements of Nb-Ti and NbsSn with both do- 
m^tic and foreign participants. Calibration tech- 
niques developed for the Nb-Ti study were used in 
the NbsSn study. It was found that a small change 
in the mounting technique could result in a 40% 
change in the critical current density at 12 T. Man- 
drel material and geometry were also a source of 
error [154, 155].
